Repository: esleland/demo

File: public/data/ESL009b_030612_NiMH_2000mAh_50dod_c.csv (part 1 of 3)
Cycle#,ChargeOhms,DischargeOhms,MaxV,MinV,MaxOCV,MinOCV,CoulombicEff,EnergyEff,ChargeCapacity(AHrs),DischargeCapacity(AHrs),ChargeEnergy(WHrs),DischargeEnergy(WHrs)
1,0.152688580467,0.138365810872,1.02066,0.950538,1.32617,1.22739,0,0,0.0,1.0000533927,0.0,0.982044839491
2,0.1385822909,0.134857337058,1.69205,0.965478,1.4152,1.23531,0.952418507848,0.599341665493,1.05000490174,1.00004410174,1.71898362109,1.03025850642
3,0.138121768207,0.13239673799,1.70028,0.974015,1.42435,1.23897,0.964159410449,0.611524435476,1.03720864061,1.00003447144,1.69954829762,1.03931531327
4,0.137535171074,0.132702551444,1.70028,0.967613,1.42557,1.23318,1.00427733914,0.638363657805,0.995773968778,1.00003323175,1.62995592311,1.04050462514
5,0.137384974316,0.133030131893,1.70028,0.962124,1.42587,1.2283,1.01144411483,0.643557071898,0.988699344217,1.00001413305,1.61661799679,1.04038594439
6,0.136618970852,0.13242289604,1.70028,0.962429,1.4274,1.22739,0.99670162015,0.635812433321,1.00331612526,1.00000680757,1.63929182818,1.0422821262
7,0.136900381933,0.132572331036,1.70028,0.95938,1.42679,1.22464,1.00573651667,0.641746437329,0.994344077506,1.00004814888,1.62423469625,1.04234682971
8,0.136774174168,0.132724264945,1.70028,0.956636,1.42709,1.2222,1.00455877107,0.641150330831,0.995464537377,1.00000263231,1.62535256734,1.04209533627
9,0.136618970852,0.132852959695,1.70028,0.955112,1.4274,1.22098,1.00089288081,0.639012021857,0.999149325854,1.00004144711,1.63106843586,1.04227233899
10,0.135984342228,0.130872667673,1.70028,0.960905,1.42862,1.22281,0.990979452571,0.636061799313,1.00918001032,1.00007665417,1.64601311017,1.04696606055
11,0.134481170333,0.128765487013,1.70028,0.969137,1.43167,1.22678,0.979124293232,0.632786236605,1.02133690459,1.00001577486,1.66340946522,1.05258261543
12,0.133414773353,0.127547017048,1.70028,0.974015,1.4338,1.22922,0.982581914285,0.637740173807,1.01786428086,1.00013503357,1.65603634975,1.05612090952
13,0.132827913591,0.126477482295,1.70028,0.975845,1.43502,1.22891,0.988987418824,0.643616273323,1.01117401964,1.00003838366,1.64384558081,1.05800576664
14,0.13203796974,0.126065414767,1.70028,0.977369,1.43655,1.22952,0.989928587003,0.64576329613,1.01017517058,1.00000127924,1.6409747517,1.05968126452
15,0.131709490271,0.125736437209,1.70028,0.980113,1.43716,1.23165,0.987861306657,0.645621550184,1.01236054776,1.00007181352,1.64356553897,1.0611213311
16,0.131559319828,0.125104579508,1.70028,0.985602,1.43746,1.23592,0.977065045597,0.640197473928,1.02349447512,1.000020676,1.66142505667,1.0636401244
17,0.13125397326,0.124670209097,1.70028,0.987736,1.43807,1.23714,0.984247484443,0.645883379479,1.01601927144,1.00001441206,1.64930976874,1.06526176724
18,0.130793450566,0.124323662566,1.70028,0.988651,1.43899,1.23745,0.987038727682,0.648484080453,1.01313641568,1.0000048787,1.64419472173,1.0662341022
19,0.13062039558,0.123886109542,1.70028,0.99048,1.43929,1.23836,0.986376123146,0.6489124091,1.01385933006,1.0000466354,1.64475762407,1.06730363222
20,0.130315102498,0.123605980475,1.70028,0.991395,1.4399,1.23867,0.986338984969,0.649579008057,1.01394920811,1.00009763273,1.64443504598,1.06819048598
21,0.129882416543,0.123732676286,1.70028,0.984687,1.44081,1.23226,1.0062907328,0.661576764865,0.99375700648,1.00000846628,1.61091300383,1.06574261355
22,0.130159953555,0.12360498073,1.70028,0.984077,1.44021,1.23135,1.00278635173,0.659854013992,0.997260142714,1.00003886024,1.61552158587,1.06600840313
23,0.129577069974,0.122843674863,1.70028,0.99109,1.44142,1.23684,0.973148247644,0.642806495427,1.02759604457,1.00000329006,1.66371022734,1.06944374064
24,0.129399223254,0.122819073703,1.70028,0.990785,1.44173,1.23653,0.989212897351,0.653422881352,1.01093741175,1.00003232612,1.63720958495,1.06979020437
25,0.129399223254,0.122688714378,1.70028,0.98926,1.44173,1.2347,0.995573303335,0.657524787802,1.00448272166,1.00003618135,1.6261987141,1.06926596441
26,0.129116547281,0.122383792133,1.70028,0.98926,1.44234,1.23409,0.991850425036,0.655540775124,1.00823118497,1.00001452934,1.63169762319,1.06964432468
27,0.129116547281,0.122385791623,1.70028,0.988346,1.44234,1.23318,0.993238332123,0.656721169584,1.00690305368,1.00009470965,1.62901153148,1.06980635822
28,0.128811200713,0.122208839155,1.70028,0.988346,1.44295,1.23287,0.992166922912,0.656394390099,1.007899899,1.0000049414,1.63011231516,1.0699965789
29,0.128638492953,0.121775947133,1.70028,0.988346,1.44325,1.23196,0.993344128468,0.657596666606,1.00670384889,1.0000033574,1.62754388892,1.07026743611
30,0.128505854144,0.121928408256,1.70028,0.988041,1.44356,1.23196,0.993000305576,0.657557584348,1.00707406419,1.00002485348,1.62783534692,1.07039547844
31,0.128333199872,0.121794756419,1.70028,0.988041,1.44386,1.23165,0.992988848279,0.657799691746,1.00709552035,1.00003462086,1.62756508251,1.07061180957
32,0.128333199872,0.121644768419,1.70028,0.988041,1.44386,1.23135,0.993676246842,0.658646268381,1.00651253694,1.00014760011,1.62619339475,1.07108621112
33,0.128027906791,0.121297235702,1.70028,0.99048,1.44447,1.23318,0.986839305159,0.655082588904,1.01337548204,1.00003875656,1.63680350924,1.07224148036
34,0.127895161008,0.121320563256,1.70028,0.984077,1.44478,1.22678,1.00534461636,0.666142771049,0.994866872404,1.00018405417,1.60612292985,1.06990717913
35,0.128027906791,0.121168102134,1.70028,0.984992,1.44447,1.22739,0.994468195112,0.659582261045,1.00558878528,1.00002606432,1.62312810717,1.07058650689
36,0.128027906791,0.120970208173,1.70028,0.985602,1.44447,1.22769,0.993547829602,0.659746416584,1.00651423996,1.00002003858,1.62387901684,1.07134836232
37,0.127567464766,0.120556258154,1.70028,0.988346,1.44539,1.22952,0.989099679005,0.657693110699,1.01103335902,1.00001277087,1.63085440176,1.07260170459
38,0.127417320628,0.120406796267,1.70028,0.989565,1.44569,1.23044,0.990564122162,0.659098235667,1.00954147965,1.00001556958,1.62832386958,1.07322538953
39,0.127112027546,0.120097375169,1.70028,0.992004,1.4463,1.23226,0.98744859524,0.657848377007,1.01276349769,1.00005189311,1.63343431338,1.07455211201
40,0.127112027546,0.11994741341,1.70028,0.993224,1.4463,1.23318,0.988416649722,0.659017336727,1.01174038199,1.00002103876,1.63153954388,1.07521284497
41,0.126783891435,0.119944914047,1.70028,0.992309,1.44691,1.23226,0.991901323412,0.661198910194,1.00817621658,1.00001132346,1.62589912522,1.07504272968
42,0.126806734465,0.119796951777,1.70028,0.990785,1.44691,1.23044,0.996617673784,0.664385891263,1.00366312518,1.00026840908,1.61797400263,1.07495909978
43,0.126651585522,0.119318096628,1.70028,0.99048,1.44722,1.22922,0.994214926282,0.663205541421,1.00586247458,1.00004348601,1.62067755563,1.07484233575
44,0.126523604291,0.119337069047,1.70028,0.989565,1.44752,1.2283,0.99467550944,0.663635151958,1.00538844184,1.00003526057,1.61946920083,1.07473668919
45,0.126368428166,0.119335069557,1.70028,0.992919,1.44783,1.23165,0.986158765911,0.658876125427,1.01411330352,1.0000767239,1.63325688843,1.07611397048
46,0.126523604291,0.119185107798,1.70028,0.992309,1.44752,1.23074,0.993652975328,0.663775220891,1.0063916146,1.0000040222,1.62100590677,1.07598355383
47,0.126218257723,0.11933756892,1.70028,0.992004,1.44813,1.23074,0.992090710393,0.663124489089,1.00799086116,1.00001836951,1.6230473928,1.07628247312
48,0.126218257723,0.119055975522,1.70028,0.992309,1.44813,1.23044,0.992271712277,0.66337035343,1.00784006399,1.000051186,1.62258592325,1.07637539737
49,0.126196148302,0.11887968568,1.70028,0.99048,1.44813,1.2283,0.995264057202,0.665126971555,1.00485912699,1.00010017165,1.6174571834,1.07581439801
50,0.126368428166,0.119184108052,1.70028,0.986211,1.44783,1.22464,1.00224046429,0.668903758391,0.997810968775,1.00004652861,1.60564989828,1.07402525162
51,0.126390571649,0.119317097063,1.70028,0.984382,1.44783,1.22312,0.998752685076,0.666185954324,1.00129026219,1.0000413379,1.61099685464,1.07322347702
52,0.126368428166,0.119293730824,1.70028,0.983467,1.44783,1.2222,0.996966628844,0.664838788389,1.00304380072,1.00000119659,1.61348234174,1.07270564517
53,0.126390571649,0.119466532059,1.70028,0.981943,1.44783,1.22098,0.998588321024,0.665676470533,1.00142879723,1.00001510125,1.61066051858,1.07217880923
54,0.126545774965,0.119469030972,1.70028,0.980418,1.44752,1.21946,0.99834850218,0.665235886422,1.00167109407,1.00001683644,1.61083749161,1.07158690661
55,0.126390571649,0.119618465967,1.70028,0.979809,1.44783,1.21915,0.997490778952,0.664626984857,1.00254378083,1.00002817687,1.61201818036,1.07139078275
56,0.126368428166,0.119162164458,1.70028,0.983162,1.44783,1.22159,0.991843296612,0.661966317305,1.00832198199,1.00009739866,1.6210853765,1.07310391671
57,0.125912911154,0.118860295771,1.70028,0.985906,1.44874,1.22373,0.988994917919,0.661165749623,1.01116372358,1.00003578381,1.62533083489,1.07461307984
58,0.125735706278,0.118576762925,1.70028,0.988346,1.44905,1.22556,0.990067064194,0.662498531448,1.01005293789,1.0000201469,1.62362870016,1.07565162947
59,0.125607564586,0.118595012399,1.70028,0.988651,1.44935,1.22586,0.991283307188,0.663619856465,1.00885865069,1.00006473974,1.62157856612,1.07611173529
60,0.125607564586,0.118422302313,1.70028,0.989565,1.44935,1.22647,0.992599652556,0.66485443569,1.00749783851,1.00004200445,1.6192911234,1.07659288607
61,0.125607564586,0.118424801676,1.70028,0.98987,1.44935,1.22678,0.9913582991,0.664214806738,1.0087705635,1.00005307002,1.62117202697,1.07680646459
62,0.125452388461,0.118096128184,1.70028,0.989565,1.44966,1.22586,0.994186614688,0.666237121543,1.00588032838,1.00003275846,1.61636662705,1.07688344896
63,0.125452388461,0.118117380068,1.70028,0.988955,1.44966,1.22525,0.994220825005,0.666208527566,1.00586371622,1.00005065379,1.61624410069,1.07675560251
64,0.125452388461,0.117661996191,1.70028,0.988346,1.44966,1.22373,0.99891530125,0.669514878446,1.00110328901,1.00001739352,1.60810421113,1.07664969545
65,0.125125120115,0.117814957186,1.70028,0.99109,1.45027,1.22678,0.985030990906,0.661291878922,1.01530011014,1.00010207355,1.63017637654,1.07802239901
66,0.125147041893,0.117812457823,1.70028,0.990785,1.45027,1.22647,0.993079316545,0.66647211972,1.00700395839,1.00003480276,1.61738478033,1.07794186295
67,0.124996871449,0.117507535578,1.70028,0.990785,1.45057,1.22586,0.992863234063,0.666558377147,1.00719790882,1.00000977309,1.61735797582,1.07806350763
68,0.124974975977,0.117641326023,1.70028,0.989565,1.45057,1.22495,0.995538573298,0.66818726545,1.00453482529,1.00005316679,1.6128221274,1.07766720696
69,0.124863571278,0.117488892332,1.70028,0.98926,1.45088,1.22434,0.994446702506,0.66756615092,1.00560217758,1.00001776953,1.61425197064,1.07761997466
70,0.124996871449,0.117333459945,1.70028,0.988651,1.45057,1.22342,0.995611785878,0.668319862862,1.00441371174,1.0000061293,1.61202453373,1.07734801531
71,0.124841695324,0.117333459945,1.70028,0.988041,1.45088,1.22281,0.995194322727,0.668121740742,1.00488114992,1.00005201541,1.61247857941,1.07733199539
72,0.124691524881,0.117181026254,1.70028,0.988346,1.45118,1.22281,0.993927379961,0.667648943104,1.00620611135,1.00009580395,1.61428463449,1.07777543009
73,0.124691524881,0.117183525167,1.70028,0.988041,1.45118,1.22251,0.994084390592,0.667703349168,1.00597306441,1.00002212068,1.61375495203,1.07750958621
74,0.124691524881,0.117204612824,1.70028,0.988041,1.45118,1.22251,0.994723136696,0.66818402756,1.00533347299,1.00002846568,1.61269387813,1.07757629071
75,0.124713374521,0.117204612824,1.70028,0.988041,1.45118,1.22251,0.993789940457,0.667735210945,1.00627505024,1.00002602226,1.61402399844,1.07774065507
76,0.124558171204,0.117028592562,1.70028,0.988041,1.45149,1.2222,0.994607481407,0.668354920382,1.00547157742,1.00004955324,1.61255696601,1.07776038263
77,0.124386178312,0.116878657784,1.70028,0.988651,1.45179,1.22251,0.993281261519,0.667693569251,1.006812302,1.00004779344,1.61458453013,1.07804770778
78,0.124536348756,0.116876158871,1.70028,0.988346,1.45149,1.2222,0.994793181115,0.668787941372,1.0056243472,1.00038824335,1.61252703402,1.07843863549
79,0.124386178312,0.116899690579,1.70028,0.988651,1.45179,1.22251,0.993544517401,0.668135132889,1.0065322,1.00003454889,1.61385152253,1.07827090147
80,0.124364389814,0.116747729329,1.70028,0.989565,1.45179,1.22312,0.991952231089,0.667374507867,1.008210505,1.00009665984,1.61642785815,1.07876274634
81,0.124386178312,0.116879157566,1.70028,0.98926,1.45179,1.22312,0.993019178332,0.668137664898,1.00705304321,1.0000229855,1.61465211185,1.07880989164
82,0.127306771871,0.119313598585,1.70028,0.964259,1.446,1.20299,1.16380138725,0.771868163005,0.859273760598,1.00002399461,1.37740532452,1.06317531755
83,0.126240374891,0.118553929041,1.70028,0.979199,1.44813,1.21641,0.971824826344,0.650501579374,1.02899610993,1.00000396584,1.64864797342,1.07244811054
84,0.125452388461,0.118118879686,1.70028,0.983772,1.44966,1.22007,0.983744378798,0.659428909161,1.01661894413,1.00009317167,1.63007300331,1.07491726242
85,0.125302218017,0.117811957951,1.70028,0.985906,1.44996,1.22159,0.990347157781,0.66435972624,1.00978749736,1.00004017798,1.61971430424,1.07607295175
86,0.125302218017,0.11824756231,1.70028,0.985602,1.44996,1.2222,0.990605388939,0.664478490496,1.00951812611,1.00003409595,1.61951606072,1.07613358736
87,0.125302218017,0.118268341573,1.70028,0.982553,1.44996,1.21915,1.00036406814,0.670283748111,0.999684000829,1.00004795393,1.60358715696,1.07485840999
88,0.125302218017,0.118249061658,1.70028,0.979809,1.44996,1.21641,0.997888866951,0.667865382588,1.0021629589,1.00004725955,1.60733666584,1.07348451728
89,0.125757735029,0.118511376013,1.70028,0.97493,1.44905,1.21214,1.00634788604,0.672079232461,0.993711160635,1.00001912584,1.5937622764,1.07113452745
90,0.125629574743,0.118687100868,1.70028,0.973101,1.44935,1.21062,0.999082193528,0.666975003217,1.00093043619,1.00001177576,1.60461435994,1.07023766789
91,0.125802445644,0.118837009424,1.70028,0.971881,1.44905,1.2097,0.999369809465,0.666741387294,1.00065620537,1.0000256013,1.60450856997,1.06979226987
92,0.125912911154,0.119009730767,1.70028,0.969747,1.44874,1.20787,1.00147660287,0.667565776784,0.998577040108,1.00005154183,1.60074922245,1.06860539812
93,0.125912911154,0.119012729463,1.70028,0.973101,1.44874,1.21123,0.992748282813,0.662740503634,1.00730656912,1.00000186676,1.61504682111,1.07035694361
94,0.125779771501,0.11870586295,1.70028,0.974625,1.44905,1.21214,0.992340535612,0.662857614557,1.00775265203,1.00003380648,1.61577750268,1.07103042108
95,0.125779771501,0.118380288024,1.70028,0.974015,1.44905,1.21092,0.997714205041,0.666122445853,1.00232476656,1.00003365766,1.60731227698,1.07066678519
96,0.125779771501,0.118705363167,1.70028,0.972186,1.44905,1.2097,0.998544626382,0.666313012048,1.00147856867,1.00002104318,1.60561749671,1.06984383043
97,0.125934974817,0.1188395079,1.70028,0.970966,1.44874,1.20879,0.999676670714,0.666776571103,1.00034895962,1.00002551751,1.60379370256,1.06937206575
98,0.125802445644,0.119448136637,1.70028,0.967308,1.44905,1.20635,0.999699164643,0.665812383398,1.00031349044,1.00001256078,1.60343317085,1.0675856611
99,0.126590773638,0.119749952529,1.70028,0.963344,1.44752,1.20299,1.00861112759,0.669839122187,0.991776242465,1.00031655423,1.59024964057,1.06521142329
100,0.125957676939,0.119162664241,1.70028,0.973711,1.44874,1.21214,0.981324919322,0.65505130529,1.0190648806,1.00003376174,1.63364122623,1.07011881762
101,0.125779771501,0.118577762671,1.70028,0.977064,1.44905,1.21428,0.988256883096,0.660607617287,1.01197338924,1.00008966742,1.62297429139,1.07214917955
102,0.125779771501,0.119162664241,1.70028,0.972491,1.44905,1.21092,1.00140852804,0.668195374311,0.9987163411,1.00012306107,1.60174495317,1.07027856853
103,0.125757735029,0.11887968568,1.70028,0.97554,1.44905,1.21336,0.993492784429,0.663865048915,1.00662230883,1.00007200047,1.614000803,1.07147872203
104,0.125629574743,0.11874600032,1.70028,0.977979,1.44935,1.21549,0.990484655882,0.662646868695,1.00965147413,1.00004429292,1.61880946704,1.07269902435
105,0.125452388461,0.118401995132,1.70028,0.980113,1.44966,1.21702,0.992470568078,0.664282500023,1.00758670479,1.0000001493,1.61570851084,1.07328688889
106,0.125452388461,0.118420802695,1.70028,0.981638,1.44966,1.21854,0.99092169915,0.663771404823,1.0092088166,1.00004691535,1.61840969881,1.07425407936
107,0.125280269058,0.118268841445,1.70028,0.984382,1.44996,1.22098,0.990420811556,0.664040285097,1.0096839486,1.00001199579,1.61945488679,1.07538328473
108,0.124996871449,0.117964419073,1.70028,0.986821,1.45057,1.22281,0.987627937111,0.663058857239,1.01255165554,1.00002430278,1.6239405579,1.07676817054
109,0.124996871449,0.117966418563,1.70028,0.985297,1.45057,1.22129,0.995008579943,0.667671431737,1.00503699074,1.00002042895,1.61191316483,1.0762283706
110,0.124974975977,0.117963919201,1.70028,0.985602,1.45057,1.22159,0.992938175745,0.666546884786,1.00714920656,1.00003689587,1.61511202155,1.07654788654
111,0.124974975977,0.117966418563,1.70028,0.984687,1.45057,1.22068,0.994222586585,0.667266558702,1.00583528968,1.00002416339,1.61291181857,1.07624211866
112,0.124996871449,0.117679585633,1.70028,0.983772,1.45057,1.21915,0.996031601057,0.668385080422,1.0040216963,1.00003733766,1.60967540329,1.07588302388
113,0.124691524881,0.117640326458,1.70028,0.984687,1.45118,1.22007,0.992043671491,0.666088746013,1.0080385458,1.00001825998,1.61600623454,1.07640356631
114,0.124669682896,0.117661496318,1.70028,0.983467,1.45118,1.21885,0.995945259618,0.6684980081,1.00412227111,1.00005081599,1.60952788633,1.07596618599
115,0.124691524881,0.117813957441,1.70028,0.983162,1.45118,1.21885,0.993523114277,0.66697412395,1.00657270587,1.00005324948,1.61327094951,1.07600997824
116,0.124514533953,0.117813457568,1.70028,0.981943,1.45149,1.21763,0.997336539153,0.669343991515,1.0033653091,1.00069288488,1.60793977423,1.0762648266
117,0.124691524881,0.117660996446,1.70028,0.981638,1.45118,1.21702,0.996235025087,0.668586506538,1.00416833303,1.00038766444,1.6089942717,1.07575185915
118,0.124580625131,0.117660996446,1.70028,0.982248,1.45149,1.21763,0.992264906331,0.666183047223,1.0078411803,1.00004543436,1.61478769562,1.07574418769
119,0.124691524881,0.117637327762,1.70028,0.980113,1.45118,1.21549,0.997968754376,0.669425246203,1.00204326554,1.00000786954,1.60543494784,1.07471868522
120,0.125018774595,0.117641825806,1.70028,0.978284,1.45057,1.21367,0.999341824121,0.669991905785,1.00067899973,1.00002037695,1.60294464524,1.07395993773
121,0.124996871449,0.117639326893,1.70028,0.976759,1.45057,1.21214,0.996639126171,0.667794975068,1.00338851346,1.00001625127,1.6070696436,1.07319303258
122,0.124996871449,0.117946193406,1.70028,0.976455,1.45057,1.21245,0.997682960267,0.668597274189,1.00234215456,1.00001968796,1.60554061217,1.0734600769
123,0.124386178312,0.117813457568,1.70028,0.981333,1.45179,1.21702,0.986379575197,0.66214661579,1.01381297551,1.00000441212,1.62389898392,1.07525921659
124,0.124536348756,0.117658497083,1.70028,0.981333,1.45149,1.21671,0.995431141874,0.668433869521,1.0046110819,1.0000211564,1.60936899078,1.075756742
125,0.124536348756,0.117660996446,1.70028,0.982248,1.45149,1.21763,0.99207442621,0.666544206239,1.00804756589,1.00005821052,1.61458156507,1.0761899877
126,0.124386178312,0.117509035196,1.70028,0.983772,1.45179,1.21885,0.992712297245,0.667192869726,1.00734454622,1.00000331859,1.61357802661,1.0765677541
127,0.124386178312,0.117180526471,1.70028,0.985297,1.45179,1.21976,0.991937478545,0.667232380709,1.00813805509,1.00000992039,1.61478879283,1.07743937058
128,0.124386178312,0.117509535069,1.70028,0.986211,1.45179,1.22129,0.990107520502,0.665843733277,1.01003329472,1.00004156106,1.61822235927,1.07748321697
129,0.124514533953,0.117356574074,1.70028,0.985297,1.45149,1.22007,0.994697348488,0.668254570121,1.00535802896,1.00002696569,1.61125350372,1.07672751749
130,0.124536348756,0.117637827545,1.70028,0.983772,1.45149,1.21915,0.995942986973,0.669007957708,1.0041596564,1.00008576759,1.60902994083,1.07645383461
131,0.124514533953,0.117506535833,1.70028,0.983467,1.45149,1.21854,0.993934736359,0.667763690735,1.0061877942,1.00008499995,1.61221663252,1.07657972879
132,0.124514533953,0.117526597872,1.70028,0.982248,1.45149,1.21732,0.994255445809,0.667629825324,1.00580671849,1.00002880729,1.61154797782,1.07591749494
133,0.124691524881,0.117637327762,1.70028,0.980113,1.45118,1.21549,0.998745353259,0.670091459356,1.00126521676,1.00000898262,1.60420525935,1.07496424334
134,0.124713374521,0.117943694493,1.70028,0.97615,1.45118,1.21214,0.999132723279,0.669382230601,1.00089340279,1.00002535125,1.60316039699,1.07312708255
135,0.125168971352,0.118856797293,1.70028,0.966393,1.45027,1.20421,1.01032772845,0.673961672422,0.989816241172,1.00003879452,1.5851564737,1.06833470806
136,0.126002474566,0.119602042754,1.70028,0.95938,1.44874,1.19873,1.01019236683,0.67144648755,0.989961596664,1.0000516484,1.58593272743,1.06486895932
137,0.126458315592,0.12034143027,1.70028,0.954197,1.44783,1.19507,1.00736713496,0.667667686268,0.992696636977,1.00000996708,1.5903244555,1.06180824962
138,0.127024266157,0.120514985859,1.70028,0.951453,1.44661,1.19263,1.00559454056,0.665333205918,0.994457241906,1.00002077328,1.59316911611,1.05998831559
139,0.127046532477,0.121274022846,1.70028,0.949624,1.44661,1.19232,1.00059260652,0.661396087458,0.999418949528,1.00001121171,1.60140287333,1.05916159486
140,0.127179497451,0.120950449145,1.70028,0.949928,1.4463,1.19202,0.999534165636,0.660543167225,1.00047187041,1.00000581623,1.60341820367,1.05912693864
141,0.126390571649,0.119750452224,1.70028,0.967613,1.44783,1.20726,0.976143092517,0.649759746955,1.02444114018,1.00000114268,1.64245718385,1.06720256416
142,0.125779771501,0.119294230519,1.70028,0.970966,1.44905,1.2097,0.988900183672,0.659405742996,1.01125224335,1.00002752919,1.62093413072,1.06885327482
143,0.125802445644,0.119315097932,1.70028,0.970966,1.44905,1.2097,0.99403172813,0.663011755989,1.00603892974,1.0000346159,1.61275464416,1.06927528861
144,0.125474371427,0.119120394888,1.70028,0.971881,1.44966,1.21031,0.994098581608,0.663506659518,1.0059394961,1.00000302626,1.61244176044,1.06986584614
145,0.12565222181,0.11870786208,1.70028,0.973711,1.44935,1.21123,1.00099803683,0.667202534024,0.999020107737,1.0000171666,1.60563764478,1.07128550532
146,0.125018774595,0.118398996437,1.70028,0.979199,1.45057,1.2161,0.983459783445,0.658795260187,1.01685742793,1.00003838586,1.6297981117,1.07370327105
147,0.124819827034,0.118247062528,1.70028,0.980113,1.45088,1.21671,0.99133976078,0.664474491886,1.00883235189,1.00009562239,1.61701619445,1.07446601418
148,0.124691524881,0.117965918691,1.70028,0.980418,1.45118,1.21641,0.993697567164,0.666206616488,1.00639932001,1.00005655589,1.61292681981,1.07454251927
149,0.124819827034,0.118094129054,1.70028,0.979809,1.45088,1.2161,0.994639842618,0.666996845016,1.00551785161,1.00012811768,1.61111853368,1.07461097891
150,0.124536348756,0.118115380578,1.70028,0.979199,1.45149,1.21549,0.994708212171,0.666862534761,1.00540337085,1.00008298953,1.61083594901,1.07420614404
151,0.124713374521,0.117639826675,1.70059,0.981028,1.45149,1.21641,0.993594613777,0.666750316338,1.00671596409,1.00026755952,1.61306792244,1.07551354756
152,0.124386178312,0.117639826675,1.70028,0.981638,1.45179,1.21702,0.99223617129,0.666345970644,1.00783094305,1.00000631624,1.61421637499,1.07562657722
153,0.12425277113,0.117487392984,1.70028,0.981943,1.4521,1.21702,0.993778145154,0.667491641027,1.00627371653,1.00001282753,1.6117406303,1.07582339822
154,0.12425277113,0.117353574838,1.70028,0.981943,1.4521,1.21671,0.994105356656,0.667839036487,1.00596459558,1.00003479307,1.61105727931,1.07592694114
155,0.124231002187,0.11733246038,1.70028,0.981943,1.4521,1.21671,0.994195892125,0.668087195195,1.00587771352,1.00003949077,1.6107365837,1.0761124864
156,0.124102574372,0.117356074201,1.70028,0.982248,1.4524,1.21702,0.993401797584,0.667617639457,1.00667275977,1.00003052913,1.61202925353,1.07621916498
157,0.124102574372,0.11733246038,1.70028,0.981943,1.4524,1.21671,0.993997714656,0.668066793056,1.00605355604,1.00001493552,1.61098021761,1.07624238765
158,0.124102574372,0.117314438193,1.70028,0.981638,1.4524,1.21641,0.994926223258,0.668785151198,1.00515695722,1.00005701523,1.60931124327,1.07628346316
159,0.124080831744,0.117180026688,1.70028,0.981638,1.4524,1.2161,0.994510273736,0.668568448606,1.00553566934,1.00001555376,1.60977484901,1.07624467341
160,0.124080831744,0.117201113716,1.70028,0.981638,1.4524,1.2161,0.994715057603,0.668694356104,1.00533900047,1.00002584176,1.60937665025,1.07618108287
161,0.124102574372,0.117489392114,1.70028,0.979199,1.4524,1.21428,0.995800725908,0.668827514845,1.00422228515,1.00000528052,1.60755016764,1.07517378361
162,0.124407974447,0.11733445951,1.70028,0.977369,1.45179,1.21214,1.00056550171,0.671289569556,0.999496253524,1.00006147037,1.60025239539,1.07423274169
163,0.124231002187,0.117489392114,1.70028,0.979199,1.4521,1.21428,0.991058018332,0.665883320894,1.00909068288,1.00006741249,1.61497846004,1.07538722015
164,0.124102574372,0.117486893201,1.70028,0.979504,1.4524,1.21458,0.99446861589,0.668116262507,1.0055888126,1.00002651462,1.6096378153,1.07542520115
165,0.123947371056,0.117203613079,1.70028,0.980113,1.45271,1.21458,0.993769040734,0.66776373265,1.00629493204,1.00002474931,1.61067636805,1.07555126362
166,0.124080831744,0.117203613079,1.70028,0.980113,1.4524,1.21458,0.995225113391,0.668780382822,1.00481552587,1.00001764567,1.60834896282,1.07563223506
167,0.123797174298,0.117487392984,1.70028,0.980723,1.45301,1.2158,0.991530762369,0.666560437444,1.00856651948,1.00002472996,1.61423333304,1.07598407661
168,0.124080831744,0.117358573564,1.70028,0.980113,1.4524,1.21489,0.996099949275,0.669119912835,1.00396017359,1.00004467799,1.60743618541,1.07556756027
169,0.124080831744,0.11733445951,1.70028,0.979809,1.4524,1.21458,0.994868994401,0.668422356723,1.0051934217,1.00003576863,1.60899898266,1.07549089195
170,0.124080831744,0.117053651319,1.70028,0.980113,1.4524,1.21428,0.996219004989,0.669408927691,1.00386756373,1.00007194548,1.60682194422,1.07562095467
171,0.124080831744,0.116901190196,1.70028,0.981028,1.4524,1.21489,0.992301729696,0.667405606351,1.00780415145,1.00004580267,1.61262662004,1.07627604717
172,0.123775485176,0.116875159306,1.70028,0.982248,1.45301,1.2161,0.990972622086,0.666727824825,1.00937500703,1.00026299739,1.61546088019,1.07707271874
173,0.123775485176,0.117051151956,1.70028,0.982248,1.45301,1.21641,0.993679145384,0.66854013253,1.00640140724,1.00004009026,1.61071635636,1.07682852635
174,0.123797174298,0.116875159306,1.70028,0.982248,1.45301,1.2161,0.994003997618,0.668824211655,1.00606408338,1.00003172074,1.61007043143,1.07685408701
175,0.123775485176,0.116875159306,1.70028,0.982248,1.45301,1.2161,0.994068963273,0.668980277417,1.0059952002,1.00002860572,1.60987600755,1.07697529814
176,0.123620309051,0.116877658219,1.70028,0.981943,1.45332,1.2158,0.994017685957,0.66893247217,1.00605371452,1.00003518526,1.60983526429,1.07687108313
177,0.123775485176,0.116748729074,1.70028,0.981333,1.45301,1.21489,0.995290301624,0.66972708031,1.00474183159,1.00000980061,1.60760930759,1.07665948785
178,0.123797174298,0.116748729074,1.70028,0.981333,1.45301,1.21489,0.993896912148,0.668827538895,1.00615053501,1.0000099099,1.60977904646,1.07666455781
179,0.123598654709,0.116877658219,1.70028,0.981333,1.45332,1.21519,0.994184044597,0.669050092648,1.00587242473,1.00002231557,1.60932953378,1.07672207368
180,0.123598654709,0.116901190196,1.70028,0.981028,1.45332,1.21489,0.994242698996,0.669122479672,1.00581459496,1.00002381758,1.60918850004,1.07674419941
181,0.123470138607,0.116877658219,1.70028,0.980723,1.45362,1.21458,0.994762169681,0.669466040093,1.00527003705,1.00000460317,1.60821466847,1.07664510572
182,0.123620309051,0.116748729074,1.70028,0.981333,1.45332,1.21489,0.993801918238,0.668945829031,1.00625614265,1.0000192848,1.60976335189,1.07684447997
183,0.123470138607,0.116746229711,1.70028,0.981638,1.45362,1.21519,0.993585186687,0.669009853566,1.00646242072,1.00000615219,1.60995307896,1.07707447361
184,0.123470138607,0.116572790836,1.70028,0.981943,1.45362,1.21519,0.993697330199,0.669161294562,1.00635570222,1.00001297452,1.60977626052,1.07719996644
185,0.123620309051,0.116746229711,1.70028,0.982248,1.45332,1.2158,0.993442121305,0.669008754386,1.00660316324,1.0000019818,1.61020149745,1.07723889812
186,0.12344851057,0.116722725614,1.70028,0.982553,1.45362,1.2161,0.992562568056,0.668447376618,1.00752422043,1.00003082761,1.61183383084,1.07742609577
187,0.12344851057,0.116764158867,1.70028,0.981943,1.45362,1.21549,0.994542582381,0.66954509259,1.00549032677,1.00000294615,1.60867975022,1.07708363231
188,0.123620309051,0.116877658219,1.70028,0.981333,1.45332,1.21519,0.99457695756,0.669290531868,1.00552267493,1.00006968279,1.60876135716,1.07672874438
189,0.123775485176,0.117071634269,1.70028,0.980418,1.45301,1.21458,0.995408767181,0.669550392772,1.00464140473,1.00002886214,1.60742331916,1.0762509147
190,0.123797174298,0.117205612569,1.70028,0.978589,1.45301,1.21306,0.996324602552,0.669748366932,1.00371609094,1.00002703538,1.60592799978,1.07556765526
191,0.123775485176,0.117358073691,1.70028,0.977064,1.45301,1.21184,0.99704094353,0.669852196373,1.00300393504,1.00003598976,1.60468495835,1.07490174384
192,0.123775485176,0.117486393419,1.70028,0.975845,1.45301,1.21092,0.996563486481,0.66923873112,1.00344952015,1.00000115231,1.60533635158,1.07435326295
193,0.123775485176,0.117205112696,1.70028,0.97554,1.45301,1.21001,0.996470096305,0.668965391818,1.00354695497,1.00000453086,1.60552100364,1.07403798727
194,0.123947371056,0.11733645864,1.70028,0.975235,1.45271,1.21001,0.995764348262,0.668488720228,1.00429108329,1.00003725601,1.60654937123,1.07396013315
195,0.123925655619,0.117510034941,1.70028,0.97493,1.45271,1.21001,0.995147921439,0.668098114514,1.0049186584,1.00004271412,1.60751584817,1.07397830721
196,0.123925655619,0.117333959728,1.70028,0.97493,1.45271,1.2097,0.995746838808,0.668440148422,1.00435532728,1.00008364218,1.60662001808,1.07392932335
197,0.123947371056,0.117333959728,1.70028,0.97493,1.45271,1.2097,0.995315898178,0.668226954526,1.0047459792,1.00003964673,1.60711212303,1.07391563956
198,0.123797174298,0.117510034941,1.70028,0.97554,1.45301,1.21062,0.993616816149,0.667293041665,1.00643521103,1.00001095004,1.60988367052,1.07426417123
199,0.123797174298,0.117181526036,1.70028,0.975845,1.45301,1.21031,0.995143480265,0.668313018685,1.00494722443,1.0000666784,1.60752375339,1.07432905224
200,0.123620309051,0.117205112696,1.70028,0.97615,1.45332,1.21062,0.994690783551,0.668017716757,1.0053717644,1.0000340281,1.60820579405,1.07430996262
201,0.123775485176,0.117181526036,1.70028,0.975845,1.45301,1.21031,0.995299104774,0.668407353614,1.00472871549,1.00000559107,1.6071492627,1.07423038554
202,0.123775485176,0.117205112696,1.70028,0.97554,1.45301,1.21001,0.995401833193,0.668496312989,1.00462239261,1.00000297127,1.60687004967,1.07418670366
203,0.123819491042,0.116876658653,1.70028,0.975845,1.45301,1.2097,0.995250339904,0.668389855809,1.00478179899,1.00000942697,1.60713030981,1.07418959604
204,0.123775485176,0.117202613334,1.70028,0.975845,1.45301,1.21031,0.994733125338,0.668164980137,1.00531256688,1.00001771159,1.60791957466,1.07435555067
205,0.123775485176,0.116897691089,1.70028,0.976455,1.45301,1.21031,0.994253155074,0.668041281168,1.00578054672,1.00000048189,1.60858419962,1.07460064958
206,0.123775485176,0.117205612569,1.70028,0.977369,1.45301,1.21184,0.992979665515,0.667560077212,1.00711062358,1.00004037014,1.61078072533,1.07529290537
207,0.123620309051,0.116898190961,1.70028,0.978894,1.45332,1.21275,0.993156378856,0.667957622986,1.00690580506,1.0000149232,1.61049699467,1.07574374438
208,0.123491774224,0.116746229711,1.70028,0.980418,1.45362,1.21397,0.991520765302,0.667441758736,1.00855191917,1.00000017075,1.61302215267,1.07659834245
209,0.123491774224,0.117032590823,1.70028,0.980113,1.45362,1.21428,0.992898927698,0.667999317907,1.00717533736,1.00002331247,1.61107688347,1.07619825925
210,0.123641970982,0.117203113206,1.70028,0.978284,1.45332,1.21275,0.995382700367,0.669150113811,1.00471700648,1.00007792701,1.60738819659,1.07558399469
211,0.123947371056,0.117509535069,1.70028,0.973711,1.45271,1.20879,1.00153288394,0.672012567727,0.998498551113,1.00002913351,1.59734285576,1.07343447404
212,0.12412494617,0.117640326458,1.70028,0.970357,1.4524,1.20574,1.00099168655,0.670801961559,0.999033714104,1.0000244424,1.59792036849,1.0718881176
213,0.12425277113,0.117790261236,1.70028,0.969137,1.4521,1.20482,0.998483638359,0.668728645151,1.00153384124,1.00001515374,1.60175425964,1.07113895591
214,0.124407974447,0.117772158983,1.70028,0.968222,1.45179,1.20391,0.998481624367,0.668383678971,1.00154693264,1.00002620818,1.60180244107,1.07061860855
215,0.124430401298,0.117942694928,1.70028,0.968222,1.45179,1.20421,0.996413986711,0.667048662073,1.00361250217,1.0000135344,1.6051326407,1.07070158043
216,0.12425277113,0.117924566015,1.70028,0.968527,1.4521,1.20452,0.996297451936,0.667110295765,1.00374595533,1.00002953769,1.60530358427,1.0709145489
217,0.124275170003,0.117769660507,1.70028,0.970357,1.4521,1.20604,0.994631326659,0.666305251586,1.00541012964,1.00001241108,1.60794957961,1.07138524918
218,0.123947371056,0.117638327328,1.70028,0.973711,1.45271,1.20909,0.989360223623,0.663969463976,1.01080159618,1.00004689323,1.61649873384,1.07330579783
219,0.123947371056,0.117485893636,1.70028,0.973406,1.45271,1.20848,0.995869644536,0.668045156581,1.00415297204,1.00000546332,1.60622364275,1.07302992492
220,0.123947371056,0.117354574583,1.70028,0.973101,1.45271,1.20787,0.995871440025,0.668070923548,1.00417195249,1.00002616836,1.60609226377,1.07298354196
221,0.123925655619,0.117488392549,1.70028,0.973101,1.45271,1.20818,0.99504581995,0.667584728423,1.00507720654,1.0000978731,1.6075179745,1.07315445044
222,0.123797174298,0.117620251646,1.70028,0.972796,1.45301,1.20818,0.995386233991,0.667869572509,1.00476356936,1.00012782535,1.60694055987,1.07322670477
223,0.123641970982,0.117485893636,1.70028,0.972796,1.45332,1.20787,0.994650257555,0.66721276906,1.00538482037,1.00000627053,1.60796518487,1.07285490355
224,0.124102574372,0.117485893636,1.70028,0.971576,1.4524,1.20665,0.999038306499,0.669762376234,1.00104604348,1.00008334401,1.60103131624,1.07231053879
225,0.123797174298,0.117205112696,1.70028,0.97493,1.45301,1.2094,0.991336073041,0.665849192438,1.00878897521,1.00004890121,1.61317103248,1.07412862924
226,0.123797174298,0.117486393419,1.70028,0.974015,1.45301,1.20909,0.994488359889,0.667647811516,1.00555558797,1.00001332745,1.60776878194,1.07342330868
227,0.123641970982,0.117184024949,1.70028,0.97432,1.45332,1.20879,0.994573636191,0.667885065775,1.00550108252,1.00004486784,1.60815688088,1.07406396417
228,0.123797174298,0.117354574583,1.70028,0.973101,1.45301,1.20787,0.996969492274,0.669123681631,1.00315455972,1.00011449208,1.60412103751,1.0733553744
229,0.123664259747,0.117181526036,1.70028,0.974625,1.45332,1.20909,0.993222259271,0.667157585942,1.00683555382,1.00001148348,1.60998824663,1.07411587201
230,0.123797174298,0.117335958858,1.70028,0.973406,1.45301,1.20818,0.995857134378,0.668562758342,1.00419448999,1.00003424716,1.6058021932,1.07357954363
231,0.123641970982,0.117467844615,1.70028,0.971881,1.45332,1.20696,0.996007671285,0.668424050403,1.00402857247,1.00002016037,1.6054423804,1.0731162986
232,0.12412494617,0.117617253475,1.70028,0.968222,1.4524,1.2036,1.00245006855,0.67155147393,0.997606023445,1.00005022658,1.5953083652,1.07133168403
233,0.124146704263,0.11761675378,1.70028,0.967003,1.4524,1.20238,0.998314495176,0.668238131472,1.00170599455,1.00001761427,1.6017590637,1.0703564838
234,0.124319369236,0.117769160812,1.70028,0.966088,1.4521,1.20177,0.997681124387,0.667712172641,1.00237406575,1.00004968498,1.60272387565,1.07015824116
235,0.124275170003,0.117921567844,1.70028,0.965173,1.4521,1.20116,0.997597331277,0.667231365612,1.00241373059,1.00000526248,1.60289451705,1.06950149754
236,0.124430401298,0.118094129054,1.70028,0.964259,1.45179,1.20055,0.998607531393,0.667387403902,1.00141898401,1.00002453952,1.60156269092,1.06886276648
237,0.124602463101,0.118228380688,1.70028,0.963039,1.45149,1.19964,0.997246147582,0.666270367662,1.00277398155,1.00001249,1.60369049075,1.06849145289
238,0.124580625131,0.11851387404,1.70028,0.961515,1.45149,1.19873,0.999900062757,0.66748228857,1.00011122524,1.00001127688,1.59952476949,1.06765445376
239,0.124602463101,0.118383286195,1.70028,0.961819,1.45149,1.19873,0.996509074707,0.665218865283,1.00353514736,1.00003188114,1.60501535994,1.0676864965
240,0.124580625131,0.11866625366,1.70028,0.96121,1.45149,1.19873,0.99697316948,0.665445307606,1.00307062504,1.00003450025,1.60431250044,1.06758222535
241,0.124780219505,0.118230879164,1.70028,0.962734,1.45118,1.19934,0.998792938921,0.666656428875,1.00123383752,1.00002528712,1.60174055291,1.06781063699
242,0.124296954429,0.117900358717,1.70028,0.966393,1.4521,1.20238,0.990131307962,0.662328525629,1.01000020361,1.00003282264,1.61501638589,1.06967142174
243,0.123664259747,0.117921567844,1.70028,0.967613,1.45332,1.2036,0.993266646782,0.664762073244,1.00681356433,1.00003433298,1.6101052135,1.07033687987
244,0.123969714875,0.11792406632,1.70028,0.967308,1.45271,1.2033,0.997671329349,0.667716849167,1.00243818993,1.00010384154,1.6032011131,1.07048439582
245,0.123991445757,0.117922067539,1.70028,0.969442,1.45271,1.20543,0.993018979633,0.665402682186,1.00707013231,1.0000397552,1.61033527653,1.07152141222
246,0.123797174298,0.117488392549,1.70028,0.973101,1.45301,1.20818,0.991145959535,0.665027326822,1.00898131445,1.00004775306,1.61355304212,1.07305686628
247,0.123664259747,0.117488892332,1.70028,0.97432,1.45332,1.2094,0.993486695433,0.666967773023,1.00659281245,1.00003656689,1.60992271563,1.07376656839
248,0.123775485176,0.117485893636,1.70028,0.972186,1.45301,1.20726,0.997127377153,0.668706895285,1.00293309354,1.00005204502,1.60409800402,1.072671396
249,0.123491774224,0.117488892332,1.70028,0.97493,1.45362,1.21001,0.991784444303,0.665960304245,1.00830882638,1.00002500905,1.61246032504,1.07383456865
250,0.123491774224,0.117184024949,1.70028,0.97554,1.45362,1.21001,0.993226716336,0.667177981736,1.00685016097,1.00003047922,1.61024601689,1.07432068765
251,0.123641970982,0.117163530247,1.70028,0.97432,1.45332,1.20879,0.996195864139,0.669019850721,1.00387784004,1.00005895235,1.605250467,1.0739444278
252,0.123514035914,0.117204612824,1.70028,0.973711,1.45362,1.20818,0.995309757118,0.66834216762,1.00485159458,1.00013859654,1.60675199005,1.07386010786
253,0.123358804619,0.117315437583,1.70028,0.972796,1.45393,1.20757,0.9957430085,0.668510628632,1.00430599821,1.00003067611,1.60560609148,1.07336473755
254,0.123514035914,0.117183525167,1.70028,0.971881,1.45362,1.20635,0.997167504278,0.669290753758,1.0028590923,1.00001849821,1.60329080079,1.07306770855
255,0.123664259747,0.117162530856,1.70028,0.970662,1.45332,1.20513,0.99782625134,0.669480773902,1.00222194574,1.00004336713,1.60211484927,1.07258508917
256,0.123641970982,0.117180526471,1.70028,0.970357,1.45332,1.20482,0.996146614443,0.668305223609,1.0038996035,1.00003119127,1.60471487826,1.07243933554
257,0.123664259747,0.117183025384,1.70028,0.970052,1.45332,1.20452,0.996427657872,0.668377546308,1.00359823485,1.0000130386,1.60414202815,1.0721725127
258,0.123664259747,0.117332960162,1.70028,0.969442,1.45332,1.20421,0.996516947824,0.66831008128,1.00349571678,1.00000048884,1.60404043752,1.07199639518
259,0.123664259747,0.117162530856,1.70028,0.969442,1.45332,1.20391,0.996919977362,0.668532670686,1.00309712422,1.00000756237,1.60334583448,1.07188907276
260,0.123514035914,0.117180526471,1.70028,0.969137,1.45362,1.2036,0.996153013692,0.668015054977,1.00386598858,1.00000412986,1.60449739908,1.07182841826
261,0.123380428413,0.117183025384,1.70028,0.969442,1.45393,1.20391,0.995950757388,0.668083067706,1.00410431841,1.00003845642,1.60480420376,1.07214251551
262,0.123514035914,0.117183025384,1.70028,0.968832,1.45362,1.2033,0.999190959621,0.670015358431,1.00084002885,1.00003030886,1.59983499994,1.07191402091
263,0.123685937085,0.117180526471,1.70028,0.968527,1.45332,1.20299,0.999150246825,0.669970963755,1.00085932388,1.00000884049,1.59976176589,1.07179393207
