Repository: esleland/demo

File: public/data/ESL011_030612_NiMH_2000mAh_50dod_c4.csv
Cycle#,ChargeOhms,DischargeOhms,MaxV,MinV,MaxOCV,MinOCV,CoulombicEff,EnergyEff,ChargeCapacity(AHrs),DischargeCapacity(AHrs),ChargeEnergy(WHrs),DischargeEnergy(WHrs)
1,0.159067547431,0.143475572047,1.24544,1.15889,1.32529,1.23081,0,0,0.0,1.00000033855,0.0,1.18825139939
2,0.143168290994,0.14084002008,1.4795,1.16255,1.40818,1.23325,0.952391140058,0.815685719614,1.05000484018,1.00001530681,1.50468986417,1.22735403465
3,0.143045130127,0.139744711729,1.48711,1.16559,1.4158,1.23569,0.952384105185,0.817410823035,1.05000282948,1.00000600519,1.50857948742,1.23312920043
4,0.142128550952,0.138727238971,1.49077,1.16864,1.42007,1.23813,0.952380742193,0.818925786479,1.05000965989,1.0000089792,1.51033014774,1.23684830408
5,0.141301402174,0.137410976121,1.49351,1.1726,1.42312,1.24148,0.952393462684,0.820795207648,1.05000457506,1.00001749307,1.51121297082,1.24039636419
6,0.141219704963,0.136890585353,1.49504,1.17413,1.42464,1.2427,0.952377123628,0.822208904593,1.05000612137,1.00000180966,1.51131309722,1.24261508616
7,0.141821493479,0.136890585353,1.49839,1.17657,1.42769,1.24514,0.952400339667,0.822506906235,1.05000532368,1.00002542693,1.51239995555,1.24395940843
8,0.142340836245,0.136890585353,1.50113,1.17748,1.43012,1.24605,0.952333859844,0.822487051692,1.05006308578,1.00001063156,1.51346672478,1.2448067843
9,0.143874197462,0.136389426074,1.50479,1.179,1.43317,1.24727,0.952382037096,0.822501316492,1.05000248268,1.00000350342,1.51455953956,1.24572721519
10,0.143874197462,0.137410976121,1.50814,1.17961,1.43652,1.24849,0.952407757374,0.822535780953,1.05000826101,1.00003601309,1.51537157622,1.24644734288
11,0.144786348429,0.136271712939,1.51089,1.18236,1.43866,1.25062,0.952379517081,0.822892936728,1.0500050647,1.00000331645,1.51647404075,1.24789577686
12,0.144268766775,0.135672804151,1.5121,1.18327,1.44018,1.25123,0.952370615322,0.823372202896,1.05001478688,1.00000322868,1.51662677325,1.24874832726
13,0.144682231908,0.135672804151,1.51576,1.18449,1.44353,1.25245,0.952379538596,0.823254742093,1.05000200396,1.00000042405,1.5177337882,1.24948153837
14,0.14408130889,0.135498545738,1.5179,1.18418,1.44597,1.25215,0.952377271635,0.823016603787,1.05000713898,1.00000293422,1.51823067363,1.24952905277
15,0.146325000603,0.13557563788,1.5246,1.18479,1.45176,1.25275,0.952390723182,0.821997133088,1.05000238792,1.00001253358,1.51990412132,1.24935683029
16,0.147444068613,0.135073895363,1.53009,1.18723,1.45664,1.25489,0.952383049144,0.822008046112,1.05000546696,1.00000740824,1.52139620452,1.25059992144
17,0.14551246304,0.134455022948,1.52887,1.18876,1.45633,1.25611,0.952382177983,0.822846671735,1.05001148653,1.00001222645,1.52096420088,1.25152033052
18,0.14598905934,0.13385611416,1.53191,1.18936,1.45908,1.25641,0.95238007371,0.822568403663,1.05000781542,1.00000652065,1.52150776118,1.25154421028
19,0.14682177234,0.134378678157,1.53557,1.18936,1.46243,1.25672,0.952378106949,0.822427054511,1.05001192952,1.00000837371,1.52209793124,1.25181451827
20,0.147959736336,0.134474986574,1.54167,1.18936,1.46791,1.25672,0.952258385341,0.821703180509,1.05014200654,1.00000653152,1.52341132013,1.25179192697
21,0.148648513013,0.134358728829,1.54593,1.19028,1.47188,1.25763,0.952376007647,0.821764832485,1.05001133166,1.00000560003,1.52392064485,1.25230439343
22,0.148668587086,0.133760248968,1.54807,1.19058,1.47401,1.25763,0.952383995286,0.821736857397,1.0500067414,1.00000961545,1.52426216016,1.25254239734
23,0.148561524852,0.133760248968,1.54959,1.1854,1.47553,1.25245,0.952386572003,0.818203952783,1.05000420185,1.00000990239,1.524232362,1.24713294355
24,0.148046290813,0.134455022948,1.54593,1.18815,1.47218,1.2555,0.952381400124,0.823085937712,1.05000594754,1.00000613446,1.52073568393,1.25169615642
25,0.148153058683,0.134860624087,1.55233,1.18632,1.47858,1.25397,0.952384410608,0.821692916478,1.05000818729,1.00001142858,1.52250604086,1.25103242907
26,0.150515401833,0.134455022948,1.56209,1.18754,1.48711,1.25489,0.952389158566,0.820840496864,1.05000364811,1.00001209092,1.52483310639,1.25164476469
27,0.151938838486,0.13495720869,1.56483,1.18693,1.48925,1.25458,0.952390292542,0.820469049285,1.05000067589,1.00001045088,1.52526614273,1.25143366203
28,0.154882723043,0.13495720869,1.57336,1.18815,1.49626,1.2558,0.952377859709,0.819774071667,1.05001426565,1.00001033898,1.52789405008,1.25252792651
29,0.154280066533,0.134860624087,1.57001,1.18815,1.49321,1.2558,0.95238042549,0.820423903286,1.0500136479,1.00001244476,1.52679654486,1.25262038086
30,0.150386950015,0.133664520991,1.56483,1.18936,1.48986,1.25641,0.952368976017,0.821936840545,1.05001763765,1.00000422237,1.52496244211,1.25342281162
31,0.149378460253,0.133760248968,1.56178,1.18845,1.48742,1.2555,0.952381673794,0.822462876023,1.0500005338,1.00000126586,1.52368112255,1.25317115819
32,0.149677372798,0.134358728829,1.56361,1.18693,1.48894,1.25428,0.952269391815,0.822398172386,1.05013533873,1.00001174033,1.52339187991,1.25283469786
33,0.150386950015,0.134166553782,1.56544,1.18571,1.49047,1.25306,0.95237566968,0.822296098135,1.05000851644,1.00000256401,1.52319370264,1.25251623838
34,0.152212375179,0.133760248968,1.57214,1.18601,1.49626,1.25306,0.952386095829,0.822225660113,1.05001186722,1.00001670279,1.52355575413,1.25270663566
35,0.1497851615,0.133141819778,1.56757,1.18632,1.4929,1.25306,0.952371589529,0.823232699118,1.05001052154,1.00000018942,1.52234951068,1.25324789668
36,0.148648513013,0.13385611416,1.56391,1.1854,1.48986,1.25245,0.952382704611,0.823682495148,1.05000588944,1.00000744884,1.52106617132,1.25287557928
37,0.149873031486,0.134262572539,1.56513,1.18327,1.49047,1.25062,0.952387223363,0.823537525232,1.05000193985,1.00000843202,1.52078030581,1.25241964947
38,0.154168883179,0.135902075657,1.58037,1.17839,1.50357,1.24666,0.952391078569,0.819934437686,1.05000165127,1.00001220515,1.52363074538,1.24927731845
39,0.158673359642,0.134860624087,1.59256,1.18114,1.51363,1.24879,0.952381447123,0.818553862152,1.05000479908,1.00000509003,1.52700960171,1.24993960702
40,0.154882723043,0.133568929935,1.58189,1.18205,1.50479,1.2491,0.952372945693,0.821602465729,1.05000947383,1.0000006156,1.52395841352,1.25208799022
41,0.151610586664,0.134358728829,1.57519,1.18175,1.49961,1.2491,0.952358934832,0.822483026122,1.05002529409,1.00000097062,1.52259031665,1.25230469118
42,0.151097549959,0.133760248968,1.57549,1.18144,1.50022,1.24849,0.95238229207,0.822952021466,1.05001212277,1.00001295218,1.52150718753,1.25212741565
43,0.151610586664,0.133740299639,1.57519,1.18114,1.49961,1.24818,0.952387753161,0.823261545067,1.0500084311,1.0000151705,1.52092751287,1.25212113418
44,0.151008798148,0.13354900914,1.57458,1.18053,1.4993,1.24757,0.952371815506,0.823385593225,1.050011866,1.00000170713,1.52047780584,1.25193952014
45,0.151610586664,0.134977158019,1.5761,1.17961,1.50052,1.24727,0.952374874299,0.823360250611,1.05000888049,1.00000207557,1.52019655797,1.25166941895
46,0.150603861823,0.134358728829,1.57367,1.17961,1.4987,1.24696,0.952380931789,0.823401450101,1.05001655914,1.00001574899,1.51983250601,1.25143228936
47,0.151117624033,0.134358728829,1.57306,1.1787,1.49778,1.24605,0.952376790404,0.823387581944,1.05001233034,1.00000737305,1.51945717242,1.25110216707
48,0.150386950015,0.134977158019,1.57306,1.17839,1.49809,1.24605,0.952373094982,0.823582059261,1.0500128374,1.00000397572,1.51903305185,1.25104836893
49,0.150386950015,0.134262572539,1.57275,1.17809,1.49778,1.24544,0.952373100261,0.823908136238,1.05001112973,1.00000235493,1.51846885072,1.25107884073
50,0.150495327759,0.134262572539,1.57306,1.17748,1.49809,1.24483,0.952375482862,0.824173117387,1.05000649369,1.00000044144,1.51801233018,1.2511049544
51,0.150495327759,0.132543339917,1.57245,1.17809,1.49748,1.24453,0.952386372424,0.824612213634,1.05000319631,1.00000873516,1.51749804622,1.25134742307
52,0.148561524852,0.133257205372,1.57001,1.17778,1.49595,1.24453,0.952385895975,0.825074989403,1.05000303081,1.00000807728,1.51668186561,1.2513762742
53,0.148668587086,0.133760248968,1.57001,1.17687,1.49595,1.24392,0.952389143129,0.825127007438,1.05000056158,1.00000913513,1.51620054719,1.25105802018
54,0.148648513013,0.133141819778,1.57153,1.17657,1.49748,1.24331,0.952382923755,0.825153267309,1.05000944361,1.00001106387,1.51612635189,1.25103661292
55,0.150170662137,0.132543339917,1.57245,1.17626,1.49748,1.2427,0.952377162865,0.825312258855,1.05001303574,1.00000843595,1.51589114646,1.25108354626
56,0.149163313367,0.133237241746,1.57245,1.17596,1.49809,1.2427,0.9523819473,0.825292013166,1.05001208319,1.00001255248,1.51573228837,1.25092175169
57,0.148668587086,0.132019460543,1.57184,1.17596,1.49778,1.24209,0.952381410701,0.82560259544,1.05000351523,1.00000382908,1.51540793503,1.25112472432
58,0.148541465235,0.132543339917,1.57031,1.17565,1.49626,1.24209,0.952383530414,0.825852968443,1.05000927741,1.00001154259,1.51478142029,1.25098673249
59,0.149486266603,0.132428547791,1.57397,1.17413,1.49961,1.24056,0.9523639949,0.825062116924,1.05002437825,1.00000541161,1.51529487144,1.2502123944
60,0.150603861823,0.132523390588,1.57702,1.17474,1.50205,1.24117,0.952384418908,0.82511876826,1.05000536412,1.00000874856,1.51575334636,1.25067653413
61,0.149270809286,0.132543339917,1.57641,1.17443,1.50205,1.24087,0.952381813322,0.825235082366,1.05000820444,1.00000871775,1.515533598,1.25067149358
62,0.150001205313,0.131830496243,1.57702,1.17474,1.50235,1.24087,0.95236774726,0.825355879869,1.05002469971,1.00000965783,1.51553157243,1.25085289444
63,0.148775803743,0.132448482843,1.57428,1.17443,1.50022,1.24087,0.95238484723,0.825694214698,1.05000221806,1.00000620204,1.51478391867,1.25074831816
64,0.1497851615,0.132353761444,1.5758,1.17291,1.50113,1.23935,0.952366988721,0.825216770737,1.05002266769,1.00000692612,1.5147584318,1.25000406154
65,0.152431919903,0.132543339917,1.58128,1.1723,1.5054,1.23874,0.95238390976,0.824497896651,1.0500129302,1.00001541976,1.51565529169,1.24965460005
66,0.153054664963,0.132353761444,1.58525,1.17169,1.50906,1.23813,0.952381453674,0.823962283417,1.05000302957,1.00000341166,1.51642874235,1.24948008918
67,0.153546586906,0.132876278748,1.58768,1.17138,1.51119,1.23813,0.952368250863,0.823649738533,1.05001886161,1.0000046266,1.51685672477,1.24935864475
68,0.152452008453,0.131830496243,1.58586,1.17352,1.50997,1.23965,0.952362405666,0.82469555813,1.05003479843,1.00001366666,1.51665366377,1.25077753974
69,0.151226606883,0.132543339917,1.58098,1.17321,1.5057,1.23965,0.952390822947,0.825219788876,1.05000222099,1.00001247935,1.51560373483,1.25070619408
70,0.151719846233,0.132876278748,1.5822,1.17138,1.50662,1.23813,0.952384119621,0.824814068444,1.05000531114,1.00000838384,1.51527780485,1.24982245104
71,0.153165124428,0.131756137597,1.58464,1.17138,1.50845,1.23752,0.952385000462,0.824597606465,1.05000121667,1.00000540922,1.5154528226,1.24963877023
72,0.151938838486,0.132448482843,1.58616,1.17108,1.51058,1.23752,0.952375763004,0.824538555104,1.05001095194,1.00000498152,1.51575762009,1.24980059796
73,0.153275743445,0.133473475506,1.58921,1.17047,1.51302,1.23752,0.952373458073,0.824087965401,1.05000983416,1.00000149677,1.51632180795,1.24958255361
74,0.153054664963,0.131756137597,1.58829,1.17199,1.5121,1.23813,0.952382878018,0.824598174176,1.05000396991,1.00000580279,1.51633054374,1.25036339782
75,0.153165124428,0.131756137597,1.58677,1.17077,1.51058,1.23691,0.952370349368,0.82456876363,1.05001690625,1.00000496785,1.51559575863,1.24971292086
76,0.153165124428,0.13233384065,1.58921,1.17017,1.51302,1.2366,0.952384564767,0.824160780668,1.05000813778,1.0000115433,1.51596243639,1.24939678504
77,0.154010617673,0.132144832168,1.59104,1.17017,1.51454,1.2366,0.95238005914,0.824097999697,1.05000406187,1.00000293054,1.51645123017,1.24970442542
78,0.154010617673,0.132951385292,1.59165,1.17017,1.51515,1.23691,0.952374493415,0.823929312547,1.05000803331,1.0000008688,1.51665206574,1.2496140939
79,0.155014604865,0.133046534391,1.59165,1.17108,1.51454,1.23782,0.952381849112,0.824060909921,1.05000535729,1.00000604376,1.51666739715,1.24982631534
80,0.152342142506,0.132971306087,1.58464,1.17077,1.50875,1.23752,0.952382090845,0.824854598327,1.05000445357,1.00000543689,1.51531840857,1.24991735724
81,0.151829263393,0.133046534391,1.58281,1.17017,1.50723,1.23691,0.952369755703,0.824944938337,1.05001658223,1.0000040359,1.51448680149,1.24936822107
82,0.151206518333,0.132259175431,1.58189,1.16986,1.50662,1.2363,0.9523847439,0.825145830369,1.05000296699,1.00000680681,1.51399267783,1.24926474532
83,0.152452008453,0.13233384065,1.58281,1.16956,1.50692,1.23599,0.952381551837,0.825139364879,1.05001284175,1.00001285967,1.51382473559,1.24911638086
84,0.151829263393,0.132353761444,1.58403,1.16986,1.50845,1.2363,0.952378917477,0.825223410133,1.05000667018,1.00000421589,1.51404843265,1.2494282107
85,0.150603861823,0.131830496243,1.58159,1.17017,1.50662,1.2363,0.952385628173,0.825744555192,1.05000775904,1.00001229918,1.51345291478,1.24972550392
86,0.150623950373,0.132856372189,1.58068,1.16864,1.5057,1.23538,0.952390726837,0.825584050217,1.05000110524,1.0000113158,1.51303064975,1.24913397193
87,0.151719846233,0.132951385292,1.58311,1.16834,1.50753,1.23508,0.952382808341,0.825361451401,1.05000305056,1.00000485406,1.51323651926,1.24896708985
88,0.151226606883,0.132239268872,1.58464,1.16834,1.50936,1.23477,0.952381963506,0.825239352535,1.05000483285,1.0000056644,1.51346203999,1.24896843397
89,0.151829263393,0.131736216802,1.58677,1.16773,1.51119,1.23386,0.952378624364,0.824789784472,1.05001526777,1.00001209628,1.51390169886,1.24865065591
90,0.15439141037,0.132951385292,1.59012,1.16803,1.51332,1.23477,0.952370603343,0.824552866225,1.05001245385,1.0000009942,1.51458456635,1.24885504532
91,0.153054664963,0.131736216802,1.59043,1.16742,1.51424,1.23355,0.952370774784,0.824318907317,1.05001316619,1.00000185262,1.51453491122,1.24845976311
92,0.152672216433,0.131642072113,1.5886,1.16834,1.51271,1.23447,0.952393453329,0.824888763718,1.05000954385,1.0000222155,1.51444391298,1.2492477671
93,0.151226606883,0.131736216802,1.58647,1.16864,1.51119,1.23477,0.95237347239,0.825453321951,1.0500176976,1.00000900073,1.51345308209,1.24928487423
94,0.151829263393,0.131924910727,1.58708,1.16834,1.5115,1.23447,0.952374867038,0.825253397687,1.05001063683,1.00000374064,1.51352626699,1.24904269432
95,0.152672216433,0.131924910727,1.58708,1.16773,1.51119,1.23386,0.952389944414,0.825250074795,1.05000542729,1.00001461053,1.51339608376,1.24893023132
96,0.152431919903,0.132353761444,1.58829,1.16742,1.51241,1.23386,0.952372556728,0.825092274733,1.0500105986,1.00000127838,1.51348195532,1.24876226929
97,0.152562032981,0.132239268872,1.58799,1.16712,1.5121,1.23355,0.952377782305,0.825309822744,1.05001146024,1.0000075859,1.51326601186,1.24891330402
98,0.152652098866,0.132951385292,1.5889,1.16681,1.51302,1.23355,0.952376636115,0.825055152544,1.05000809826,1.00000318051,1.51340272909,1.24864071951
99,0.152541929933,0.131642072113,1.5889,1.16712,1.51302,1.23325,0.952384814985,0.825238646738,1.05000261162,1.00000654301,1.51324702875,1.24878993019
100,0.152541929933,0.131756137597,1.59012,1.16681,1.51424,1.23295,0.952381657085,0.824982121037,1.05001061436,1.00001084886,1.51343852037,1.24855972059
101,0.154994501816,0.131661978672,1.59439,1.16559,1.51729,1.23173,0.952386540532,0.824119836964,1.05000331647,1.00000902612,1.51435448387,1.24800957035
102,0.153879270457,0.132353761444,1.5953,1.16498,1.51881,1.23142,0.952391836543,0.823803480284,1.05000759084,1.00001865783,1.51461271389,1.24774322499
103,0.153677410023,0.131138592954,1.59104,1.16681,1.51454,1.23264,0.952388030132,0.825170270201,1.05000345529,1.00001072242,1.51347806549,1.24887710424
104,0.155126559614,0.133046534391,1.59622,1.16468,1.51911,1.23142,0.95238480812,0.823885788874,1.05000531645,1.00000911183,1.51447634064,1.24775553464
105,0.154502915035,0.13276149479,1.59805,1.16407,1.52125,1.23081,0.952383709991,0.823214449194,1.05000294188,1.00000569729,1.51515508912,1.24729756214
106,0.157694793233,0.131756137597,1.60323,1.1662,1.5249,1.23234,0.952383609666,0.823003152814,1.0500089212,1.00001128655,1.51621982449,1.24785369591
107,0.153165124428,0.131736216802,1.59439,1.16742,1.5182,1.23355,0.952384388818,0.825155679714,1.05000946641,1.00001262392,1.51428773117,1.2495231221
108,0.151206518333,0.131118672159,1.58768,1.16773,1.51241,1.23355,0.952380616224,0.826248955106,1.0500105536,1.00000969808,1.51241341599,1.24963000465
109,0.150603861823,0.131232444695,1.58464,1.16681,1.50967,1.23264,0.952418068018,0.826403757409,1.05000581249,1.00004450734,1.51164176336,1.24922643309
110,0.150603861823,0.131232444695,1.58342,1.16651,1.50845,1.23234,0.952372326497,0.826560071252,1.0500116407,1.0000020291,1.51100952679,1.24894014213
111,0.14989310556,0.131326430866,1.58281,1.1662,1.50814,1.23203,0.95238491112,0.826582089743,1.05000809833,1.00001186941,1.51068495177,1.24870512438
112,0.150001205313,0.131420551755,1.5822,1.16651,1.50753,1.23234,0.9523837848,0.82690849828,1.05000193901,1.00000482072,1.51033952574,1.24891258912
113,0.150603861823,0.130708001676,1.58311,1.16712,1.50814,1.23264,0.95237737726,0.827521720391,1.05000967314,1.00000545861,1.50983000612,1.24941712416
114,0.148046290813,0.131736216802,1.57671,1.16651,1.50296,1.23264,0.952379862017,0.827608028683,1.05000966161,1.00000805664,1.50901651435,1.24887418269
115,0.147444068613,0.131326430866,1.57306,1.1659,1.49961,1.23173,0.952374642006,0.827750583953,1.05001647449,1.00000906399,1.50799466681,1.24824346605
116,0.148153058683,0.131326430866,1.57245,1.1659,1.4987,1.23173,0.952392000871,0.827978352158,1.05000175836,1.00001327556,1.5076340768,1.24828837856
117,0.146716040071,0.131326430866,1.57123,1.16529,1.49809,1.23112,0.952390995127,0.828071556313,1.05000824574,1.00001839805,1.50707725487,1.24796780792
118,0.147337888204,0.130109521815,1.57367,1.16559,1.50022,1.23081,0.95238059622,0.828131200837,1.05000842118,1.0000076462,1.50728779904,1.24823205503
119,0.14742399454,0.131326430866,1.57092,1.16529,1.49748,1.23112,0.952376716217,0.827996708502,1.05001256931,1.00000752275,1.50700749945,1.24779724924
120,0.147317828587,0.131924910727,1.57031,1.16407,1.49687,1.2302,0.952408637002,0.828008364381,1.05000181294,1.00003079551,1.50666531695,1.24753148476
121,0.148173147233,0.131830496243,1.57306,1.16377,1.4993,1.2299,0.952385226101,0.82756090448,1.0500015442,1.00000595808,1.50707899018,1.24719965224
122,0.149378460253,0.131736216802,1.57793,1.16407,1.50357,1.2302,0.952385254256,0.827199987668,1.05000100929,1.0000054782,1.5081255767,1.24752145845
123,0.150001205313,0.131642072113,1.58068,1.16316,1.50601,1.22929,0.952378266777,0.826625874094,1.05000343911,1.00000045544,1.50874103237,1.24716437466
124,0.149873031486,0.131736216802,1.5825,1.16407,1.50784,1.2302,0.952379009239,0.826788474844,1.05000231635,1.00000016574,1.50925021718,1.24783068522
125,0.149378460253,0.132448482843,1.58159,1.16407,1.50723,1.23051,0.952372622281,0.826976042449,1.0500106059,1.00000135416,1.50915151083,1.24803214388
126,0.150001205313,0.13233384065,1.58281,1.16316,1.50814,1.22959,0.952381913866,0.826667618902,1.05000648103,1.00000718198,1.50910624317,1.24752926471
127,0.151315643991,0.131642072113,1.58616,1.16255,1.51089,1.22868,0.952377256236,0.826163670861,1.05001071025,1.00000631925,1.50985613411,1.24738828623
128,0.15338652236,0.132951385292,1.59195,1.16194,1.51576,1.22868,0.952374878811,0.825022951281,1.05001302974,1.00000603195,1.51145198477,1.24698257719
129,0.153165124428,0.132353761444,1.59256,1.16285,1.51637,1.22929,0.952383255909,0.825173233349,1.05000986528,1.00001181423,1.51162807811,1.24735502883
130,0.152452008453,0.131736216802,1.59226,1.16285,1.51637,1.22898,0.952380749349,0.825346647361,1.05000580507,1.00000531546,1.51153000993,1.24753622608
131,0.150495327759,0.131138592954,1.58586,1.16468,1.51089,1.23051,0.952381401033,0.826780972403,1.05000334237,1.0000036543,1.51019288039,1.24859873816
132,0.149486266603,0.131924910727,1.58128,1.16377,1.50692,1.2299,0.952379332114,0.826988601748,1.05000235809,1.00000054452,1.50904724162,1.24796486832
133,0.149378460253,0.132523390588,1.57976,1.16377,1.5054,1.2302,0.952431166906,0.827230356174,1.05000745132,1.00005982212,1.50842913553,1.24781837105
134,0.149765101883,0.131212509644,1.57793,1.16316,1.50327,1.22898,0.952370056021,0.827400842331,1.05001213966,1.00000012027,1.50772794033,1.24749536784
135,0.148561524852,0.130708001676,1.57641,1.16346,1.50235,1.22898,0.952382631425,0.827668240552,1.05000907038,1.00001040147,1.50723337992,1.24748919966
136,0.149981116763,0.131326430866,1.57976,1.16346,1.5051,1.22929,0.952376376678,0.827672952518,1.05000565167,1.00000057803,1.50731456554,1.24756349684
137,0.148046290813,0.130708001676,1.57549,1.16316,1.50174,1.22868,0.952400332509,0.827902351174,1.05000425648,1.00002440301,1.50690755215,1.24757230543
138,0.147337888204,0.131326430866,1.57367,1.16285,1.50022,1.22868,0.95237980395,0.828171455669,1.0500075659,1.00000599976,1.50625717276,1.24743919538
139,0.147444068613,0.129996471496,1.57306,1.16316,1.49961,1.22837,0.952389270053,0.828408920327,1.0500000922,1.00000882137,1.5058444947,1.24745501203
140,0.146716040071,0.130016406547,1.57397,1.16285,1.50083,1.22807,0.952384552158,0.82851237436,1.05000282489,1.00000647015,1.50577836409,1.24755600769
141,0.148046290813,0.131232444695,1.57671,1.16224,1.50296,1.22807,0.952375587733,0.828194645867,1.05001089459,1.00000474286,1.5061752436,1.24740627248
142,0.148046290813,0.130089572486,1.57793,1.16316,1.50418,1.22837,0.952394301477,0.828418182901,1.05000784603,1.00002148906,1.5064719024,1.24798871598
143,0.147444068613,0.130614458096,1.57641,1.16224,1.50296,1.22776,0.952371778169,0.828360810863,1.05001189072,1.00000169146,1.50610287522,1.24759659896
144,0.14742399454,0.130521048312,1.57854,1.16163,1.5051,1.22715,0.952368150735,0.828107410979,1.05001548033,1.00000130124,1.50632213965,1.24739652716
145,0.148153058683,0.130521048312,1.58098,1.16163,1.50723,1.22715,0.952370102284,0.827842270692,1.05001570158,1.00000356112,1.50675618157,1.24735645873
146,0.149378460253,0.129996471496,1.5825,1.16255,1.50814,1.22776,0.952380722946,0.827907366494,1.05000371367,1.00000329592,1.50727270323,1.24788217432
147,0.148066364886,0.130109521815,1.58068,1.16346,1.50692,1.22868,0.952373759832,0.82850267871,1.05000946349,1.00000146061,1.50698126698,1.24853801646
148,0.146927657113,0.129996471496,1.5761,1.16255,1.50296,1.22776,0.952386847552,0.828725843537,1.05000262606,1.00000869096,1.50593289472,1.24800550848
149,0.146841846413,0.129583898138,1.57428,1.16224,1.50113,1.22715,0.952385495828,0.828781347048,1.0500010634,1.00000578339,1.50529585874,1.24756112951
150,0.14742399454,0.130521048312,1.5761,1.16163,1.50266,1.22715,0.952385409106,0.828576969969,1.05000051142,1.00000516663,1.50543291867,1.24736704624
151,0.14682177234,0.129903503669,1.57702,1.16194,1.50388,1.22715,0.952375343416,0.828612509693,1.05001193715,1.00000547923,1.50564386553,1.24759534212
152,0.14682177234,0.130109521815,1.57671,1.16224,1.50357,1.22746,0.952382361139,0.828796713025,1.05000727173,1.00000840467,1.50564907906,1.2478770077
153,0.14621955014,0.129491092625,1.57397,1.16255,1.50113,1.22746,0.952386088533,0.828995844091,1.04999996282,1.00000535755,1.50514147982,1.24775603154
154,0.144890614908,0.130614458096,1.57214,1.16133,1.49991,1.22685,0.952384394184,0.829169127578,1.05000818983,1.00001141376,1.5042941072,1.24731423249
155,0.146430603272,0.129923424464,1.57519,1.16011,1.50235,1.22533,0.952372367705,0.828573855142,1.05001224,1.00000264313,1.50470218039,1.24675688644
156,0.150109461098,0.131044875355,1.58342,1.15889,1.50875,1.22472,0.95238873545,0.827069337748,1.05000438853,1.00001235181,1.50649536448,1.24597612342
157,0.152562032981,0.131138592954,1.59043,1.1598,1.51454,1.22563,0.952366769592,0.826117994181,1.05002710367,1.0000109207,1.50868552201,1.24635225729
158,0.150603861823,0.130521048312,1.58829,1.16133,1.51332,1.22685,0.952371284614,0.826911768259,1.05001138602,1.00000069256,1.50856231213,1.24744792905
159,0.148668587086,0.130634393147,1.58342,1.16102,1.50936,1.22655,0.95238439511,0.827753894823,1.0500048819,1.00000826431,1.50718815708,1.24758086725
160,0.148863072108,0.130727951004,1.58372,1.16041,1.50967,1.22594,0.952377556381,0.827521401568,1.05001457603,1.00001031608,1.50709777136,1.24715566006
161,0.150712552544,0.131232444695,1.58677,1.1595,1.5118,1.22533,0.952378975709,0.827017625909,1.05000555892,1.00000321869,1.50744441992,1.24668310535
162,0.150217873251,0.130427772038,1.59043,1.1595,1.51576,1.22502,0.952368280622,0.826418285343,1.05001988449,1.00000563201,1.50842093608,1.24658664357
163,0.151938838486,0.130540969107,1.59256,1.16041,1.51698,1.22594,0.952384819832,0.826425135017,1.05000449799,1.00000834464,1.50909109554,1.24715081239
164,0.1497851615,0.130614458096,1.58799,1.16163,1.51332,1.22715,0.952384992783,0.827505049021,1.05000494044,1.00000894762,1.50828334318,1.24811208184
165,0.148648513013,0.130634393147,1.5825,1.16102,1.50845,1.22655,0.952385977381,0.8280760826,1.05000044394,1.00000569905,1.5067458391,1.24770019192
166,0.14776353007,0.129923424464,1.58159,1.16011,1.50814,1.22533,0.95237805387,0.827882886903,1.05002363443,1.00001946547,1.50653297748,1.24723287061
167,0.149378460253,0.130634393147,1.58433,1.15919,1.50997,1.22472,0.952377215358,0.827522479141,1.05001182288,1.00000733597,1.50655487743,1.24670802713
168,0.151829263393,0.131044875355,1.58951,1.15889,1.51393,1.22472,0.952380615646,0.826757561743,1.05000343635,1.00000291914,1.50775800677,1.24655033338
169,0.150109461098,0.130016406547,1.58738,1.16102,1.51271,1.22624,0.952376887131,0.82771327239,1.05001597756,1.00001094815,1.50763701563,1.24789116779
170,0.148668587086,0.129511041953,1.58281,1.16102,1.50875,1.22594,0.952392584081,0.828383538179,1.05000425489,1.00001626561,1.50631871625,1.24780962779
171,0.147444068613,0.130202770552,1.57824,1.16011,1.50479,1.22533,0.952381138018,0.828632429927,1.05000471407,1.00000468451,1.50517518217,1.24723696866
172,0.147636786166,0.129923424464,1.57854,1.1595,1.5051,1.22472,0.952389196969,0.828593040859,1.05001058275,1.00001873572,1.50493609571,1.24697957584
173,0.148173147233,0.130016406547,1.58068,1.15889,1.50692,1.22411,0.952391692655,0.828208901788,1.05000926744,1.00002010352,1.50512297152,1.2465562433
174,0.149378460253,0.130634393147,1.58525,1.1598,1.51089,1.22533,0.95237843629,0.828042496664,1.05000517127,1.00000228311,1.5062341931,1.24722592182
175,0.148153058683,0.130634393147,1.5825,1.1598,1.50875,1.22533,0.952382629666,0.828407664438,1.05001186272,1.000013059,1.50557820789,1.24723252682
176,0.146841846413,0.129398419948,1.58007,1.16011,1.50692,1.22502,0.952357233489,0.828663253838,1.05003532942,1.00000874139,1.50526054154,1.24735409823
177,0.148173147233,0.12983057528,1.58068,1.15919,1.50692,1.22441,0.952380853875,0.828568369856,1.05001158202,1.00001092706,1.50503792875,1.2470268232
178,0.148259980661,0.12983057528,1.5825,1.15828,1.50875,1.2235,0.952378341416,0.827956574326,1.05000337594,1.00000047366,1.50541078047,1.24641475275
179,0.149486266603,0.131138592954,1.58677,1.15767,1.51241,1.2235,0.952390031709,0.827306101471,1.0500026672,1.00001207351,1.50640264511,1.24625609957
180,0.150197755684,0.130016406547,1.58768,1.1595,1.51302,1.22472,0.952376152646,0.827746999071,1.05000769687,1.00000229059,1.50671408516,1.24717806245
181,0.148755715193,0.129923424464,1.58494,1.1598,1.51089,1.22502,0.952374792322,0.82824105811,1.0500068344,1.00000004085,1.50622398494,1.24751654704
182,0.148046290813,0.129418354999,1.58128,1.15919,1.50753,1.22411,0.952390132322,0.828653714847,1.05000134496,1.00001091986,1.50511931037,1.24722270782
183,0.148153058683,0.12983057528,1.5822,1.15828,1.50845,1.2235,0.952377715845,0.828388135851,1.05001019558,1.00000631168,1.50500448874,1.24672786288
184,0.148775803743,0.12983057528,1.58464,1.15797,1.51058,1.22319,0.952376392448,0.828029857525,1.05000547415,1.00000042552,1.50546009356,1.24656590678
185,0.150109461098,0.130521048312,1.58799,1.15737,1.51332,1.22289,0.952424719872,0.827357118359,1.05000319654,1.00004900033,1.50604052382,1.24603334792
186,0.149378460253,0.130016406547,1.58768,1.15858,1.51332,1.2238,0.952375105259,0.827773652834,1.05000669478,1.00000023647,1.50643045523,1.24698344066
187,0.149981116763,0.130521048312,1.58768,1.15828,1.51302,1.2238,0.952381977888,0.827710583269,1.05001014996,1.00001074342,1.50640628621,1.2468684258
188,0.155617696311,0.134784098425,1.59165,1.15523,1.51424,1.22289,0.952386415564,0.824959653761,1.05000149064,1.00000715601,1.50783318551,1.24390154264
189,0.156843982253,0.134667869023,1.59561,1.15493,1.51759,1.22258,0.952359994642,0.823587636892,1.05002679099,1.00000350904,1.51018184885,1.24376710017
190,0.157333526183,0.13528497234,1.59957,1.15493,1.52125,1.22289,0.952381047043,0.82310521421,1.05000257687,1.00000255356,1.51130865343,1.24396603292
191,0.158673359642,0.13528497234,1.60231,1.15462,1.52338,1.22258,0.952377222847,0.822584745466,1.0500070765,1.00000282349,1.51205119991,1.24379025141
192,0.158184429808,0.134166553782,1.60323,1.15584,1.5246,1.22319,0.952375331132,0.822757063535,1.0500109504,1.00000452658,1.51256125946,1.24447046025
193,0.156843982253,0.134070672264,1.60018,1.15584,1.52216,1.22319,0.952383844925,0.823357345542,1.05000422409,1.00000706013,1.51170293356,1.24467171462
194,0.157333526183,0.134166553782,1.6017,1.15645,1.52338,1.2238,0.952376947777,0.823675137208,1.05000918888,1.00000454645,1.51189945229,1.24531398881
195,0.156220787758,0.134166553782,1.59896,1.15584,1.52125,1.22319,0.952378522943,0.823735899998,1.05001381897,1.00001060998,1.51120194345,1.24483129296
196,0.156220787758,0.13528497234,1.59957,1.15401,1.52186,1.22197,0.952394998337,0.823255467493,1.05000066305,1.00001537974,1.5110472522,1.24397791201
197,0.15693714065,0.134166553782,1.60231,1.15523,1.5243,1.22258,0.952363794885,0.823284303206,1.05002381965,1.0000046696,1.51164844774,1.24451643899
198,0.156220787758,0.133473475506,1.60048,1.15584,1.52277,1.22289,0.952377618262,0.823890303623,1.05000561934,1.00000185091,1.5111716024,1.24503963032
199,0.155730086626,0.133568929935,1.59988,1.15645,1.52247,1.2235,0.952387340777,0.824216654357,1.05000493747,1.0000114102,1.51091652705,1.24532256494
200,0.154994501816,0.133568929935,1.59774,1.15584,1.52064,1.22289,0.952376510405,0.824429399906,1.05000611214,1.00000115698,1.51031561401,1.24514859533
201,0.155014604865,0.132856372189,1.59805,1.15554,1.52094,1.22228,0.952377611491,0.824376178252,1.05000512317,1.00000137126,1.51012409624,1.24491033115
202,0.155617696311,0.132856372189,1.59835,1.15584,1.52094,1.22258,0.95237827715,0.824514310268,1.0500031791,1.00000021871,1.510161736,1.24514996215
203,0.15439141037,0.132951385292,1.59896,1.15584,1.52216,1.22258,0.952386760799,0.824576384532,1.05000443796,1.00001032549,1.51028539038,1.24534566681
204,0.15439141037,0.133453568947,1.59652,1.15615,1.51972,1.22319,0.952390358088,0.82505988708,1.05000034189,1.0000102016,1.50980655183,1.24568082317
205,0.154902811594,0.132856372189,1.59622,1.15554,1.51911,1.22228,0.952363561035,0.824834902964,1.05002107456,1.00000180973,1.50946855593,1.24506234986
206,0.154994501816,0.132856372189,1.59774,1.15493,1.52064,1.22167,0.952389777728,0.824479861097,1.05000233809,1.00001149338,1.50981626692,1.24481310603
207,0.155617696311,0.134667869023,1.60231,1.15371,1.5249,1.22136,0.952368228758,0.82351049387,1.05002391231,1.00000941352,1.51092114887,1.24425942151
208,0.156240890806,0.132856372189,1.60262,1.15615,1.5249,1.22289,0.952385109342,0.824093245227,1.05000773217,1.00001172881,1.51146707463,1.24558980658
209,0.153165124428,0.132951385292,1.59622,1.15645,1.52003,1.22319,0.952379371433,0.825276723237,1.05000783527,1.00000580216,1.50966878347,1.2458945068
210,0.152452008453,0.13233384065,1.59287,1.15615,1.51698,1.22258,0.952390699485,0.825567685667,1.0500021155,1.00001224924,1.50859340346,1.24544596471
211,0.153054664963,0.132951385292,1.59165,1.15584,1.51546,1.22258,0.952441090848,0.825756021492,1.05000092141,1.00006402298,1.50812678835,1.24534477665
212,0.153054664963,0.133046534391,1.59104,1.15554,1.51485,1.22228,0.95238219077,0.825833635844,1.05000108667,1.00000233524,1.50772225725,1.24512775355
213,0.152944364706,0.132239268872,1.59195,1.15554,1.51576,1.22197,0.95237086319,0.825738906607,1.0500112853,1.00000015415,1.50775534649,1.24501225124
214,0.152944364706,0.131830496243,1.59043,1.15645,1.51424,1.22258,0.952367952866,0.826310707941,1.05002223619,1.00000752755,1.50740790706,1.24558729484
215,0.151719846233,0.131830496243,1.58677,1.15615,1.51119,1.22228,0.952322885155,0.826662867779,1.05008284789,1.00001792735,1.5065914576,1.24544321491
216,0.149873031486,0.131924910727,1.58311,1.15615,1.50845,1.22228,0.952388818804,0.827172311287,1.05000395962,1.00001203084,1.50549393221,1.24530289553
217,0.150495327759,0.131830496243,1.5825,1.15584,1.50753,1.22197,0.952382316497,0.82747254731,1.05000320256,1.00000448238,1.50492897099,1.24528740914
218,0.149163313367,0.131830496243,1.58128,1.15554,1.50692,1.22167,0.952385163241,0.827610360798,1.05000179135,1.00000612746,1.50446453772,1.24511043887
219,0.150001205313,0.131924910727,1.5822,1.15584,1.50753,1.22197,0.952373551087,0.827758821616,1.0500123082,1.00000395065,1.50444114265,1.24531442743
220,0.148775803743,0.131306481537,1.58098,1.15615,1.50692,1.22197,0.952372279481,0.827968826555,1.05002090378,1.00001080164,1.50439893174,1.24559541818
221,0.14929088336,0.131138592954,1.58068,1.15584,1.50631,1.22167,0.952377471922,0.827938780257,1.05000927966,1.00000518325,1.50423520379,1.24541465984
222,0.148648513013,0.131420551755,1.58128,1.15584,1.50723,1.22167,0.952380705563,0.827881277225,1.05000715179,1.00000655207,1.50426610059,1.24535374065
223,0.148046290813,0.131924910727,1.57885,1.15584,1.5051,1.22197,0.952369863261,0.82821283122,1.05001754265,1.00000506351,1.50372367187,1.24540323965
224,0.14742399454,0.131306481537,1.57854,1.15615,1.5051,1.22197,0.952405548523,0.828160905923,1.05000970686,1.00003507082,1.503554679,1.24518520507
225,0.148153058683,0.130708001676,1.57885,1.15554,1.5051,1.22106,0.952376699008,0.828044233227,1.05000999474,1.00000505272,1.50348492482,1.24495202174
226,0.147550402173,0.130614458096,1.57946,1.15615,1.50601,1.22167,0.952374001903,0.828477450604,1.05000986421,1.00000209642,1.5036200919,1.24571534041
227,0.14742399454,0.130708001676,1.57854,1.15615,1.5051,1.22167,0.952390853303,0.828662550669,1.05000116429,1.00001150483,1.5031784053,1.24562765144
228,0.147337888204,0.130708001676,1.57824,1.15615,1.50479,1.22167,0.952404767778,0.828623103242,1.05001124624,1.00003571714,1.50327396137,1.24564753489
229,0.147833216069,0.130708001676,1.57763,1.15554,1.50388,1.22106,0.952378824309,0.828392271348,1.05000836501,1.00000573218,1.50312222752,1.24517483617
230,0.147444068613,0.130708001676,1.57885,1.15554,1.5054,1.22106,0.952378378752,0.828187592035,1.05000794806,1.00000486725,1.5033861365,1.24508574429
231,0.148883175156,0.131138592954,1.5822,1.15523,1.50814,1.22106,0.95237833614,0.827947773261,1.05000624599,1.00000320149,1.50386285527,1.24511990231

File: public/data/ESL009b_030612_NiMH_2000mAh_50dod_c.csv (part 2 of 3)
Cycle#,ChargeOhms,DischargeOhms,MaxV,MinV,MaxOCV,MinOCV,CoulombicEff,EnergyEff,ChargeCapacity(AHrs),DischargeCapacity(AHrs),ChargeEnergy(WHrs),DischargeEnergy(WHrs)
264,0.123685937085,0.117311939717,1.70028,0.967613,1.45332,1.20238,1.00197820591,0.671579710691,0.998055280708,1.00002963956,1.59551685881,1.07151675044
265,0.123664259747,0.117293338263,1.70028,0.967308,1.45332,1.20208,0.998835727622,0.669416592037,1.00117262525,1.00000698762,1.60015520772,1.07117044588
266,0.123514035914,0.117180526471,1.70028,0.968527,1.45362,1.20299,0.996041572911,0.667761118379,1.00401279886,1.0000384874,1.60465648048,1.07152720602
267,0.123380428413,0.117335459075,1.70028,0.969747,1.45393,1.20452,0.99458147138,0.667199974635,1.00546551953,1.00001737584,1.60704805947,1.07222242451
268,0.123336570908,0.117183525167,1.70028,0.971271,1.45393,1.20574,0.994620690769,0.667634951382,1.00545455342,1.00004590246,1.6071554876,1.07299317583
269,0.123358804619,0.117028592562,1.70028,0.971881,1.45393,1.20604,0.994584093187,0.667777972853,1.00544823377,1.00000281983,1.60704553982,1.07314961287
270,0.123230178247,0.117160532075,1.70028,0.971576,1.45423,1.20604,0.995862277604,0.668704614397,1.00417264315,1.00001765551,1.6051200875,1.07335120917
271,0.123380428413,0.117007625349,1.70028,0.970662,1.45393,1.20482,0.997570320133,0.669678532132,1.00246856661,1.00003288891,1.60216551211,1.07293584838
272,0.123230178247,0.117162530856,1.70028,0.969442,1.45423,1.20391,0.997841289856,0.669664016246,1.00217465817,1.00001125357,1.60150168247,1.07246804871
273,0.123514035914,0.117010123824,1.70028,0.968527,1.45362,1.20269,0.999720228426,0.670618010881,1.00030583506,1.00002597792,1.5983865583,1.07190681434
274,0.123380428413,0.11702809278,1.70028,0.968832,1.45393,1.20299,0.99528581612,0.667710520881,1.00477755824,1.00004085207,1.60559148207,1.07207032482
275,0.123358804619,0.117180526471,1.70028,0.967917,1.45393,1.20238,0.99748106483,0.668898448355,1.0025578676,1.00003248932,1.60202891943,1.07159465842
276,0.123685937085,0.117159532685,1.70028,0.967308,1.45332,1.20177,0.999014968505,0.669705842504,1.00099233885,1.00000632987,1.5996865654,1.07131943902
277,0.123535686919,0.117182525601,1.70028,0.967613,1.45362,1.20208,0.996887590173,0.66837601477,1.00315238401,1.00003016267,1.6030472304,1.07143831934
278,0.123380428413,0.117140958643,1.70028,0.967003,1.45393,1.20147,0.998030814032,0.66883638877,1.00199585189,1.00002273571,1.6013257817,1.07102495308
279,0.123402677941,0.117117981148,1.70028,0.967308,1.45393,1.20177,0.997471090346,0.668809369767,1.00260801004,1.00007250496,1.60215291402,1.0715348807
280,0.123424317121,0.117162031161,1.70028,0.967003,1.45393,1.20147,0.99717614915,0.668413481756,1.0028465218,1.00001463279,1.60246083516,1.07110642621
281,0.123557964444,0.117162031161,1.70028,0.967003,1.45362,1.20147,0.996828500993,0.668103537406,1.00320063551,1.00001898569,1.60319237235,1.07109849511
282,0.123557964444,0.117311939717,1.70028,0.966393,1.45362,1.20116,0.997602805989,0.668569789948,1.00241709618,1.00001410792,1.6018099911,1.07092176929
283,0.123402677941,0.117314438193,1.70028,0.966698,1.45393,1.20147,0.99627599417,0.667884898024,1.00383118577,1.00009291258,1.60401519358,1.07129752399
284,0.123380428413,0.117311939717,1.70028,0.967003,1.45393,1.20177,0.996939319445,0.668283250602,1.00312105635,1.00005082324,1.60298379683,1.07124722241
285,0.123380428413,0.117162530856,1.70028,0.968222,1.45393,1.20269,0.995902279761,0.667978268143,1.00414262076,1.00002792522,1.60445611308,1.07174181573
286,0.123097114176,0.117030591693,1.70028,0.970357,1.45454,1.20452,0.993191447795,0.666945656864,1.00687296229,1.00001761516,1.60867534867,1.0728990371
287,0.122769411069,0.116837198613,1.70028,0.972491,1.45515,1.20635,0.992176637206,0.666884013535,1.00793046011,1.00004505445,1.61041580199,1.07396055349
288,0.123074919741,0.116553402425,1.70028,0.973711,1.45454,1.20696,0.995098977756,0.66910804312,1.00492682335,1.00000165464,1.60577664261,1.07443806702
289,0.122747894363,0.116724224962,1.70028,0.97554,1.45515,1.20909,0.991151739711,0.66719596998,1.0089512161,1.00002375312,1.6118749175,1.07543644907
290,0.122747894363,0.116592768844,1.70028,0.975845,1.45515,1.20909,0.993201549122,0.668538795389,1.00688302607,1.00003778127,1.60886736643,1.07559025109
291,0.123031170834,0.116876658653,1.70028,0.974015,1.45454,1.20787,0.998036165282,0.671087850516,1.00201717698,1.00004938086,1.60131114709,1.0746204557
292,0.12272577076,0.116765658747,1.70028,0.97554,1.45515,1.20909,0.991449932012,0.667353072091,1.00862949665,1.00000564588,1.61138821658,1.07536487667
293,0.122880974076,0.116571791271,1.70028,0.974625,1.45484,1.20787,0.996327840058,0.670363059941,1.00372193892,1.00003611142,1.60371604602,1.07507199589
294,0.12272577076,0.116595268207,1.70028,0.97493,1.45515,1.20818,0.994044199217,0.669081337856,1.00603808109,1.0000463187,1.6071512774,1.07531492682
295,0.122747894363,0.116440307722,1.70028,0.97493,1.45515,1.20787,0.994410918601,0.669248808615,1.00562181832,1.00000131612,1.60655893037,1.07518765012
296,0.122747894363,0.116595268207,1.70028,0.97493,1.45515,1.20818,0.994690862633,0.669478322462,1.00534576322,1.00000824446,1.60612040102,1.07526279175
297,0.122747894363,0.116574290184,1.70028,0.97493,1.45515,1.20818,0.994780463803,0.669527631759,1.00531739142,1.00007010091,1.60605878085,1.07530073201
298,0.122747894363,0.116747729329,1.70028,0.974015,1.45515,1.20757,0.995354911988,0.669731612724,1.00471180951,1.00004483473,1.60508401322,1.07497550473
299,0.122903125657,0.116442807084,1.70028,0.974015,1.45484,1.20696,0.995159035722,0.669479794687,1.0048907612,1.00002612092,1.60541559444,1.07479330256
300,0.122924669575,0.116726224093,1.70028,0.972796,1.45484,1.20635,0.996079449056,0.669818433041,1.00398697865,1.00005079655,1.6039476067,1.0743536726
301,0.122747894363,0.11670331098,1.70028,0.972491,1.45515,1.20604,0.996330265567,0.669997778938,1.00373096661,1.00004754052,1.60345508272,1.07431134405
302,0.123074919741,0.116834200981,1.70028,0.970357,1.45454,1.20421,0.997298999801,0.670021430929,1.00272390484,1.00001554737,1.60169544286,1.07317027254
303,0.123053349491,0.116705309761,1.70028,0.970357,1.45454,1.20391,0.996204215518,0.669241498769,1.0038545623,1.00004414673,1.60351000823,1.0731354412
304,0.122903125657,0.116878657784,1.70028,0.971271,1.45484,1.20513,0.994886927477,0.668700258688,1.00517134504,1.00003183106,1.60563953387,1.07369157166
305,0.122924669575,0.11672372518,1.70028,0.971881,1.45484,1.20543,0.994940078234,0.669013483801,1.00509640842,1.00001069923,1.60535738894,1.07400573952
306,0.122880974076,0.116594768334,1.70028,0.973101,1.45484,1.20635,0.994288431068,0.668840159183,1.00577381599,1.00002926951,1.60645356313,1.07446065689
307,0.122597670529,0.116571791271,1.70028,0.974625,1.45545,1.20787,0.991716160789,0.66777338394,1.0083710861,1.00001790216,1.61057602452,1.07549980199
308,0.122747894363,0.116419357579,1.70028,0.97493,1.45515,1.20787,0.994132863204,0.669446949944,1.00591889768,1.0000170339,1.60665588406,1.0755708812
309,0.122597670529,0.116421856492,1.70028,0.975235,1.45545,1.20818,0.993767911592,0.669228378223,1.00628240815,1.00001116722,1.60727572211,1.07563452487
310,0.122747894363,0.116442807084,1.70028,0.974625,1.45515,1.20757,0.994996525878,0.66985451194,1.00508959924,1.00006065944,1.60542884742,1.07540375704
311,0.12272577076,0.11642135671,1.70028,0.973406,1.45515,1.20635,0.995998272451,0.670132067085,1.00403218455,1.0000143213,1.60384018604,1.07478473915
312,0.122747894363,0.116550903949,1.70028,0.971576,1.45515,1.20482,0.99742134763,0.670530196932,1.00259973169,1.00001437552,1.60157596216,1.07390504531
313,0.122747894363,0.116747229456,1.70028,0.970966,1.45515,1.20452,0.997136146326,0.670259365595,1.00291602558,1.00004382083,1.60206518218,1.07379919265
314,0.122575574002,0.116553402425,1.70028,0.972491,1.45545,1.20574,0.992493584548,0.667805061539,1.0076640595,1.00010011444,1.60926519134,1.07467544014
315,0.12272577076,0.116400995393,1.70028,0.972186,1.45515,1.20513,0.995719561464,0.66982338794,1.0043480762,1.00004902599,1.60400168793,1.07439784487
316,0.122597670529,0.116553402425,1.70028,0.971881,1.45545,1.20513,0.994941583429,0.669267406018,1.00513589104,1.00005149499,1.60524774549,1.07433999464
317,0.122769411069,0.116571291488,1.70028,0.971576,1.45515,1.20482,0.996090305459,0.669880018972,1.00392639213,1.0000013466,1.60333467317,1.07404186128
318,0.122597670529,0.116553402425,1.70028,0.971271,1.45545,1.20452,0.995334624989,0.669444637488,1.00469707791,1.00000978927,1.60446069664,1.07409760943
319,0.122619160903,0.116550903949,1.70028,0.970966,1.45545,1.20421,0.996393683192,0.669934287259,1.00366588,1.00004634286,1.60284394575,1.07380011638
320,0.122597670529,0.116550404253,1.70028,0.970357,1.45545,1.2036,0.995860298861,0.669579819947,1.00418941582,1.00003237176,1.60360296528,1.07374018476
321,0.122769411069,0.116702811285,1.70028,0.970052,1.45515,1.2036,0.995843280919,0.669376226054,1.00421183726,1.00003761075,1.60362676731,1.0734296335
322,0.122619160903,0.116573290619,1.70028,0.969442,1.45545,1.20269,0.996277396063,0.669565560378,1.00376618112,1.00002955718,1.60291895411,1.07325932775
323,0.122769411069,0.116684319388,1.70028,0.967917,1.45515,1.20147,0.997651550314,0.670077801235,1.00235412684,1.0000001486,1.60054696466,1.07249099085
324,0.122903125657,0.116833701376,1.70028,0.966698,1.45484,1.20055,0.997430995002,0.669574591114,1.00262547595,1.00004972609,1.60102268943,1.07200411264
325,0.122924669575,0.116833701376,1.70028,0.966698,1.45484,1.20055,0.996276550665,0.668717605234,1.00379327614,1.00005570274,1.60298623566,1.07194511673
326,0.122769411069,0.116833701376,1.70028,0.966698,1.45515,1.20055,0.995874194334,0.668489339286,1.00415377474,1.00001083141,1.60352222778,1.07193751458
327,0.122747894363,0.116723225397,1.70028,0.968222,1.45515,1.20177,0.994806431637,0.668074476741,1.00522874403,1.00000801983,1.60526705255,1.07243794617
328,0.122769411069,0.116552902729,1.70028,0.968222,1.45515,1.20147,0.995760343581,0.668700301324,1.00426361646,1.00000588377,1.60370886944,1.07240060423
329,0.123074919741,0.117313938498,1.70028,0.963649,1.45454,1.19842,0.99997950572,0.670403585141,1.00003555366,1.00001505865,1.59677876503,1.07048620875
330,0.123380428413,0.117009124434,1.70028,0.963649,1.45393,1.19781,0.99942181749,0.669673717669,1.0005969,1.00001837237,1.59831629768,1.07035041708
331,0.122747894363,0.116857217098,1.70028,0.965783,1.45515,1.19964,0.992292012728,0.665732797234,1.00783523129,1.00006685016,1.60925164101,1.07133159643
332,0.123230178247,0.11703009191,1.70028,0.964868,1.45423,1.19903,0.998964633211,0.669842652371,1.00106724839,1.00003077661,1.59873845929,1.07090321002
333,0.122924669575,0.117051651829,1.70028,0.967917,1.45484,1.20208,0.990474881252,0.664904313636,1.00973178414,1.00011396899,1.61264501882,1.07225462938
334,0.122747894363,0.117201113716,1.70028,0.967308,1.45515,1.20177,0.995378016156,0.667877264804,1.00468072135,1.00003710329,1.60498069109,1.07193011403
335,0.123074919741,0.11672572431,1.70028,0.969137,1.45454,1.20269,0.995946974411,0.668978993308,1.00407316806,1.00000363382,1.60395504111,1.07301222871
336,0.122619160903,0.116553402425,1.70028,0.971271,1.45545,1.20452,0.991088042206,0.666525489611,1.00903840594,1.00004589825,1.6112479213,1.07393780963
337,0.122468910736,0.116398496917,1.70028,0.971881,1.45575,1.20482,0.99408936602,0.668521099702,1.00598466896,1.0000386618,1.60666350043,1.07408845016
338,0.122447446696,0.116705309761,1.70028,0.970357,1.45575,1.20391,0.996550010745,0.669843202751,1.00350045948,1.00003839367,1.60274672681,1.07358900069
339,0.122769411069,0.116723225397,1.70028,0.968832,1.45515,1.20238,0.997706285403,0.670384672534,1.00231538629,1.00001636086,1.60066530713,1.07306148776
340,0.122747894363,0.116550404253,1.70028,0.968527,1.45515,1.20177,0.996085689095,0.669123907693,1.00393710784,1.00000738587,1.60318248084,1.07272772633
341,0.122747894363,0.116875659088,1.70028,0.967917,1.45515,1.20177,0.996289903993,0.669084389372,1.00373637533,1.00001241701,1.60293863331,1.07250121667
342,0.122903125657,0.116705309761,1.70028,0.967917,1.45484,1.20147,0.996143807694,0.668999656056,1.00390514789,1.00003389658,1.60320827917,1.07254578735
343,0.122747894363,0.116875659088,1.70028,0.967917,1.45515,1.20177,0.995043028598,0.66831869884,1.00501488569,1.00003305564,1.60484769896,1.072549726
344,0.122747894363,0.116684319388,1.70028,0.967917,1.45515,1.20147,0.995220361116,0.668273164099,1.00480352474,1.00000092675,1.60474165853,1.07240578571
345,0.122747894363,0.116681321756,1.70028,0.967003,1.45515,1.20055,0.997474917504,0.669552888781,1.00254455348,1.00001304578,1.60109863493,1.07202021624
346,0.122747894363,0.117009624129,1.70028,0.966088,1.45515,1.20025,0.996601045588,0.668830736684,1.00343416135,1.00002353438,1.60236643712,1.07171192458
347,0.122903125657,0.117009624129,1.70028,0.966088,1.45484,1.20025,0.996286926978,0.668555119594,1.00377743019,1.00005033129,1.60294190792,1.07165501895
348,0.122769411069,0.117009624129,1.70028,0.966088,1.45515,1.20025,0.995065384747,0.667744712302,1.00500581373,1.00004649671,1.60497266405,1.07171200981
349,0.122924669575,0.116833701376,1.70028,0.966698,1.45484,1.20055,0.996199473096,0.66860991748,1.0038663653,1.00005114417,1.60319592696,1.07191269643
350,0.122747894363,0.117007125653,1.70028,0.967003,1.45515,1.20116,0.994592415167,0.667651353685,1.00546247801,1.00002535436,1.60568474546,1.07203759389
351,0.122747894363,0.116854718622,1.70028,0.967308,1.45515,1.20116,0.995530592606,0.668321894212,1.00455550613,1.00006573832,1.60435005719,1.0722222692
352,0.122619160903,0.116855218317,1.70028,0.967917,1.45545,1.20177,0.994828881288,0.668085236454,1.0052447525,1.00004651255,1.60538794667,1.07253598595
353,0.122619160903,0.116836199402,1.70028,0.967613,1.45545,1.20147,0.995826924849,0.668698957676,1.00423271467,1.00004197608,1.60372061397,1.07240630297
354,0.122769411069,0.117009624129,1.70028,0.966698,1.45515,1.20086,0.996692150809,0.669052667587,1.00334413122,1.00002522015,1.60227600176,1.07200703319
355,0.122769411069,0.116838697429,1.70028,0.966088,1.45515,1.19995,0.996782703742,0.668795012271,1.00326770909,1.00003989964,1.60218741042,1.07153494881
356,0.122769411069,0.117140958643,1.70028,0.965173,1.45515,1.19964,0.997121697089,0.668937193216,1.00288999754,1.00000337635,1.60159796016,1.07136844413
357,0.122769411069,0.116875159306,1.70028,0.966698,1.45515,1.20055,0.994111563299,0.66740189571,1.00596863643,1.00004505379,1.60631399013,1.07205700212
358,0.122769411069,0.116857217098,1.70028,0.966393,1.45515,1.20025,0.996217757472,0.668598626702,1.00381870331,1.00002201752,1.6030100325,1.07177030632
359,0.122619160903,0.116857217098,1.70028,0.966393,1.45545,1.20025,0.995518708435,0.668176795272,1.00451521174,1.0000136862,1.60411848099,1.07183474587
360,0.122619160903,0.116838697429,1.70028,0.966088,1.45545,1.19995,0.99636646996,0.668668057332,1.00382257537,1.00017515589,1.60298441421,1.07186447418
361,0.122769411069,0.116988579023,1.70028,0.966088,1.45515,1.20025,0.995478149164,0.66809089293,1.00455072347,1.00000829495,1.60420651304,1.07175576174
362,0.122769411069,0.116818270369,1.70028,0.965478,1.45515,1.19934,0.9970032191,0.668871235415,1.00302726403,1.00002141108,1.60175378137,1.07136703058
363,0.122791550411,0.117012122605,1.70028,0.965173,1.45515,1.19934,0.996166774868,0.668251928142,1.00388514425,1.00003702649,1.60317754965,1.07132648871
364,0.122619160903,0.117161531466,1.70028,0.964564,1.45545,1.19903,0.995445757872,0.667810533292,1.00459779805,1.00002261643,1.604202358,1.0713032322
365,0.122946836914,0.117444718672,1.70028,0.960905,1.45484,1.19598,1.00109860698,0.670118546222,0.998921768102,1.00001919053,1.59550025164,1.06917430913
366,0.123097114176,0.117599596319,1.70028,0.960295,1.45454,1.19568,0.997440037014,0.667506336504,1.0026217642,1.00005508959,1.60139694875,1.06894261055
367,0.123074919741,0.117773158373,1.70028,0.95999,1.45454,1.19568,0.99652219544,0.66676054585,1.00349052112,1.00000057721,1.60274213397,1.0686452201
368,0.123230178247,0.117748978307,1.70028,0.958466,1.45423,1.19415,0.998846600459,0.667691212532,1.00117364337,1.00001889015,1.59926382067,1.06781439958
369,0.123402677941,0.118056235574,1.70028,0.956331,1.45393,1.19263,0.999097975925,0.667034406373,1.00093002734,1.00002716436,1.59906255152,1.06662973981
370,0.124013805471,0.118683603002,1.70028,0.951758,1.45271,1.18927,1.00350636336,0.668428066466,0.996532523113,1.00002672824,1.59249613514,1.06446911246
371,0.124013805471,0.11883850851,1.70028,0.952368,1.45271,1.19019,0.995897663222,0.663568600323,1.00415746313,1.00003807104,1.60463127818,1.0647829313
372,0.123380428413,0.117468844005,1.70028,0.961819,1.45393,1.1969,0.988788627488,0.661283547498,1.01139084482,1.0000517653,1.61652417608,1.06898084177
373,0.122769411069,0.117443219856,1.70028,0.966698,1.45515,1.20177,0.98742729616,0.662214919993,1.01277775585,1.00004440107,1.61796109416,1.07143797652
374,0.122747894363,0.117313938498,1.70028,0.964259,1.45515,1.19903,0.997508469848,0.668233018209,1.00256573767,1.00006781491,1.60179624515,1.07037313945
375,0.123097114176,0.117922567234,1.70028,0.958771,1.45454,1.19476,1.00114779407,0.669211325038,0.998862714711,1.00000920341,1.59591954764,1.06800743513
376,0.123841195591,0.118533694446,1.70028,0.951758,1.45301,1.18897,1.00667583545,0.670883428443,0.993440385989,1.00007243053,1.58740836903,1.06496596895
377,0.124146704263,0.118835510339,1.70028,0.949624,1.4524,1.18744,1.00085387509,0.665920153268,0.999166204631,1.00001936777,1.59654817287,1.06317360398
378,0.124296954429,0.118966516452,1.70028,0.948709,1.4521,1.18683,0.998490439458,0.664139492622,1.00154080174,1.00002891526,1.60056472696,1.06299824567
379,0.124319369236,0.119423155707,1.70028,0.946575,1.4521,1.18561,1.00028350889,0.664294491787,0.999759340687,1.00004278134,1.59811464227,1.0616187541
380,0.12447465574,0.119273773719,1.70028,0.947184,1.45179,1.18592,0.99712117599,0.662403478506,1.00291060826,1.00002340512,1.60311204495,1.06190699501
381,0.12447465574,0.119732911,1.70028,0.945355,1.45179,1.18501,0.998696172277,0.662688253584,1.0013584305,1.00005283161,1.60106452728,1.06100665546
382,0.124930496767,0.119863831403,1.70028,0.943221,1.45088,1.18318,1.00133498246,0.663729892854,0.998694720922,1.00002796086,1.59707999539,1.06002973422
383,0.124646786509,0.119882292989,1.70028,0.943526,1.45149,1.18348,0.995990353211,0.660169589098,1.00404373291,1.00001787218,1.60580087248,1.06010090216
384,0.125258021203,0.12021067149,1.70028,0.940172,1.45027,1.18074,1.00333107665,0.663171265263,0.996690932085,1.00001098598,1.59477004129,1.05760566609
385,0.12510771759,0.119121893704,1.70028,0.949928,1.45057,1.18836,0.993432756996,0.659923663364,1.00666156727,1.00005057613,1.61075569339,1.06297579797
386,0.123380428413,0.118230879164,1.70028,0.963344,1.45393,1.19995,0.974873014957,0.651657307481,1.02577493674,1.00000030525,1.63938856956,1.06831954115
387,0.123230178247,0.118207116378,1.70028,0.963649,1.45423,1.20025,0.993544158515,0.664088842366,1.00653482206,1.0000367928,1.60962897202,1.06893664067
388,0.123074919741,0.117900358717,1.70028,0.965783,1.45454,1.20177,0.99222922409,0.663989530507,1.00785241883,1.00002062353,1.6114103628,1.06995961025
389,0.123053349491,0.117750976728,1.70028,0.968222,1.45454,1.20391,0.992563049487,0.665063986621,1.00753311926,1.00004014531,1.61085101612,1.07131899863
390,0.122903125657,0.117464846444,1.70028,0.970357,1.45484,1.20543,0.991651738959,0.665243560922,1.00846874316,1.00004978284,1.61208478014,1.07242901965
391,0.122903125657,0.117446217488,1.70028,0.969442,1.45484,1.20452,0.995643362226,0.667875291736,1.00438937805,1.00001361735,1.60550071125,1.07227425591
392,0.122903125657,0.117139459827,1.70028,0.970966,1.45484,1.20543,0.993322200505,0.666736514013,1.00675252821,1.00002963669,1.60914082268,1.07287294267
393,0.122575574002,0.117052151701,1.70028,0.972186,1.45545,1.20635,0.993009504579,0.667045652417,1.00711525812,1.00007502352,1.60951125748,1.07361748682
394,0.12272577076,0.117031091475,1.70028,0.970966,1.45515,1.20513,0.995982566671,0.668680531277,1.0040535975,1.00001987911,1.60464153263,1.07299255255
395,0.122880974076,0.11716003238,1.70028,0.969747,1.45484,1.20421,0.995767498149,0.668440770116,1.00425179809,1.0000013005,1.60492419721,1.07279676636
396,0.12272577076,0.117356574074,1.70028,0.969137,1.45515,1.20391,0.995461492548,0.668002465226,1.0045618772,1.00000266563,1.60541839899,1.07242344825
397,0.122880974076,0.117183025384,1.70028,0.968222,1.45484,1.20269,0.99713627947,0.669011966555,1.00291880653,1.00004672735,1.60264467686,1.07218846695
398,0.122859445471,0.117335459075,1.70028,0.968527,1.45484,1.2033,0.993770909471,0.667085848076,1.00627280711,1.0000046427,1.60775907088,1.0725133233
399,0.12272577076,0.117204112951,1.70028,0.968832,1.45515,1.2033,0.995120226222,0.667864593381,1.00491062553,1.00000688901,1.6056953215,1.07238705299
400,0.122880974076,0.117051651829,1.70028,0.969137,1.45484,1.2033,0.995325954565,0.66817285621,1.00470689715,1.00001085147,1.60527662231,1.07260226574
401,0.12272577076,0.117180526471,1.70028,0.967917,1.45515,1.20238,0.996460675186,0.6687337302,1.00360302399,1.0000509469,1.60348690452,1.07230577899
402,0.122880974076,0.117182525601,1.70028,0.967613,1.45484,1.20208,0.994928862492,0.667714260142,1.00512654997,1.00002941503,1.60573419099,1.07217161732
403,0.122880974076,0.117201113716,1.70028,0.967308,1.45484,1.20177,0.99563989139,0.668114320371,1.00441451791,1.00003516152,1.6046251782,1.07207306039
404,0.122704269346,0.117203613079,1.70028,0.967003,1.45515,1.20147,0.995202503553,0.667716734263,1.00486239051,1.00004156677,1.60542504068,1.07196916526
405,0.122554098902,0.117027592997,1.70028,0.967613,1.45545,1.20177,0.99466949946,0.667554612889,1.00538189184,1.00002270312,1.6062727172,1.07227476193
406,0.12272577076,0.117203613079,1.70028,0.967613,1.45515,1.20208,0.995257658364,0.668048159954,1.00480545974,1.00004032898,1.60519399783,1.07234689662
407,0.12272577076,0.11722212223,1.70028,0.968527,1.45515,1.20299,0.994052322163,0.667473083302,1.00600386375,1.00002047686,1.60710689536,1.07270059464
408,0.122425377244,0.117051651829,1.70028,0.970357,1.45575,1.20452,0.99259095404,0.666946388733,1.00753561903,1.00007074132,1.60968883494,1.07357615544
409,0.122704269346,0.117619252256,1.70028,0.967308,1.45515,1.20269,0.993603306395,0.666804482179,1.00644316222,1.00000525368,1.60818866202,1.07234740802
410,0.123470138607,0.117203613079,1.70028,0.966393,1.45362,1.20086,1.00555647247,0.673885711092,0.994509356062,1.00003531992,1.58999755207,1.07147663101
411,0.122704269346,0.117488392549,1.70028,0.971881,1.45515,1.20696,0.983540164671,0.660698863111,1.01678562962,1.00004950559,1.6246500007,1.07340440842
412,0.123009615914,0.117357073946,1.70028,0.972186,1.45454,1.20696,0.994661070789,0.667926599937,1.00539706516,1.0000293214,1.60730918445,1.07356455862
413,0.123164792039,0.117485893636,1.70028,0.972186,1.45423,1.20726,0.99313967377,0.666813559338,1.00729941923,1.00038901661,1.61043828682,1.07386208613
414,0.123009615914,0.117659496828,1.70028,0.972491,1.45454,1.20787,0.992464160781,0.666387981195,1.00762115057,1.00002787959,1.61099609498,1.07354843545
415,0.12344851057,0.118119379558,1.70028,0.971271,1.45362,1.20757,0.994981431718,0.667296259075,1.00506448605,1.0000205013,1.60744424919,1.07264153416
416,0.123314962482,0.117966418563,1.70028,0.970357,1.45393,1.20635,0.994786729483,0.666930203917,1.00524418302,1.00000357316,1.60787873598,1.07234289326
417,0.123491774224,0.117942694928,1.70028,0.969442,1.45362,1.20543,0.995024493633,0.666930215714,1.00501791122,1.0000174382,1.60740215122,1.07202506345
418,0.123620309051,0.117811458078,1.70028,0.969137,1.45332,1.20482,0.995055701169,0.666972282492,1.00501538446,1.00004628807,1.6072721236,1.07200595686
419,0.123314962482,0.117963919201,1.70028,0.969442,1.45393,1.20543,0.993628321742,0.666218919852,1.0064253779,1.0000127592,1.60939425421,1.07220890166
420,0.123470138607,0.117811458078,1.70028,0.969137,1.45362,1.20482,0.994437745543,0.666629726531,1.00560261788,1.00000920023,1.60805265839,1.07197570391
421,0.123314962482,0.117661496318,1.70028,0.970357,1.45393,1.20574,0.992887899919,0.665995037204,1.00721745266,1.00005402133,1.61060675913,1.07265610847
422,0.123336570908,0.117509035196,1.70028,0.970052,1.45393,1.20513,0.994890203732,0.667234723171,1.00514437852,1.00000829552,1.60723873056,1.07240548946
423,0.123164792039,0.117530097592,1.70028,0.971271,1.45423,1.20635,0.992118910009,0.665688531507,1.00797822048,1.00003425342,1.61184794401,1.07298869086
424,0.123164792039,0.117658996956,1.70028,0.970052,1.45423,1.20543,0.994610152202,0.667179579215,1.00546442963,1.00004512939,1.60773883581,1.07265051996
425,0.123336570908,0.117811458078,1.70028,0.968527,1.45393,1.20421,0.996293409453,0.668029280752,1.00375506609,1.00003455705,1.60483193171,1.07207472107
426,0.123336570908,0.117658996956,1.70028,0.968222,1.45393,1.2036,0.994957418216,0.667045618314,1.00508759946,1.00001936304,1.60689587492,1.07187285245
427,0.123336570908,0.117810958206,1.70028,0.967308,1.45393,1.20299,0.996077376524,0.667678703901,1.00394652181,1.00000841761,1.60501458667,1.07163405897
428,0.12344851057,0.117792260367,1.70028,0.967003,1.45362,1.20269,0.996693517913,0.667831823603,1.00340957299,1.00009181721,1.60415126215,1.07130326274
429,0.123164792039,0.117658996956,1.70028,0.969442,1.45423,1.20482,0.990763858177,0.664788656285,1.00933885408,1.00001645727,1.61338040155,1.07255698922
430,0.123009615914,0.117357073946,1.70028,0.970966,1.45454,1.20574,0.992572409902,0.666326807547,1.00752362616,1.00004015365,1.61072739473,1.07327084276
431,0.122859445471,0.117509535069,1.70028,0.971271,1.45484,1.20635,0.991623401995,0.665884056591,1.00845285268,1.00000544853,1.6122799247,1.07359149662
432,0.123009615914,0.117529597632,1.70028,0.970052,1.45454,1.20513,0.996891307314,0.669023493847,1.00321216205,1.00009348374,1.60393758969,1.07307193016
433,0.123009615914,0.11722512199,1.70028,0.971881,1.45454,1.20635,0.991354545363,0.665950678586,1.0087261179,1.000005222,1.61228145082,1.07369992624
434,0.122859445471,0.117357073946,1.70028,0.971576,1.45484,1.20635,0.993908304831,0.667720784845,1.00614181489,1.00001270565,1.60824631187,1.07385948959
435,0.122837924407,0.117202113461,1.70028,0.971576,1.45484,1.20604,0.994354139136,0.667994273414,1.00572277938,1.0000446085,1.60744817967,1.07376617883
436,0.122554098902,0.116899690579,1.70028,0.972491,1.45545,1.20635,0.9917828331,0.66658781749,1.00833727766,1.00005160196,1.61157990629,1.07425953244
437,0.122859445471,0.117377109831,1.70028,0.969747,1.45484,1.20452,0.997093369257,0.669529717526,1.00316923711,1.00025339457,1.60341913857,1.07353676293
438,0.122837924407,0.117509035196,1.70028,0.968832,1.45484,1.20391,0.994509630321,0.667632374164,1.00553940448,1.00001862142,1.60692677818,1.07283634002
439,0.12272577076,0.117466845224,1.70028,0.967613,1.45515,1.20269,0.995780664285,0.668185801493,1.00428312265,1.000045715,1.6048756074,1.07235509403
440,0.123208580785,0.117791760584,1.70028,0.963954,1.45423,1.19964,1.00014048587,0.669903870412,0.999867141862,1.00000760907,1.59795236492,1.070474474
441,0.123053349491,0.117771159593,1.70028,0.963954,1.45454,1.19964,0.995506554953,0.666897345175,1.00455795306,1.0000440271,1.60514190083,1.0704648723
442,0.123358804619,0.117773658069,1.70028,0.962429,1.45393,1.19812,0.998160371315,0.668124423124,1.00187903676,1.00003595135,1.60129336518,1.06986320586
443,0.123358804619,0.117618752561,1.70028,0.963649,1.45393,1.19903,0.995137036888,0.666428245771,1.00492402852,1.00003712004,1.60592036877,1.07023069421
444,0.123053349491,0.11761675378,1.70028,0.965173,1.45454,1.20055,0.993373415533,0.665658169458,1.00671839825,1.00004729375,1.60875255746,1.07087928251
445,0.123208580785,0.117749977518,1.70028,0.962124,1.45423,1.19781,0.998504260474,0.668491035309,1.00151114848,1.00001314867,1.60056292741,1.06996196842
446,0.123208580785,0.118077972437,1.70028,0.96121,1.45423,1.19751,0.996733382154,0.666980356783,1.00332288309,1.00004541066,1.6033313116,1.06939049026
447,0.123535686919,0.118400495784,1.70028,0.957856,1.45362,1.19476,1.00045001221,0.668237319559,0.999587175822,1.00003700226,1.59756693596,1.0675538471
448,0.123685937085,0.118227381297,1.70028,0.958771,1.45332,1.19537,0.996209369037,0.66567489195,1.00384134514,1.00003615305,1.60445905369,1.06804810721
449,0.123208580785,0.117946193406,1.70028,0.961515,1.45423,1.19751,0.992724934022,0.664151899531,1.00735102327,1.00002247811,1.60992968768,1.06923786018
450,0.12318637415,0.117944194275,1.70028,0.961819,1.45423,1.19781,0.995740883411,0.666250830759,1.00429046281,1.00001307264,1.60490989547,1.06927255115
451,0.123053349491,0.117621251037,1.70028,0.964564,1.45454,1.19995,0.992566547617,0.665022910232,1.00751670158,1.00002737416,1.61009637043,1.07075097401
452,0.122903125657,0.117445717883,1.70028,0.965173,1.45484,1.20025,0.99387948953,0.666166101804,1.00619343163,1.0000350142,1.60795619949,1.07116591329
453,0.122747894363,0.117464346748,1.70028,0.965478,1.45515,1.20055,0.994234848661,0.666592748578,1.00580987349,1.00001122736,1.60729462784,1.07141094375
454,0.122747894363,0.117159532685,1.70028,0.967308,1.45515,1.20177,0.993747989784,0.666822122206,1.00630702344,1.00001558165,1.6078805037,1.07217028973
455,0.122597670529,0.117010123824,1.70028,0.967917,1.45545,1.20208,0.993071020458,0.666780730055,1.00703220658,1.00005450102,1.60885871562,1.07275598895
456,0.122597670529,0.117180026688,1.70028,0.966698,1.45545,1.20116,0.996708172003,0.668849142073,1.00334768026,1.00004483228,1.60307266319,1.07221377546
457,0.122597670529,0.117314438193,1.70028,0.964868,1.45545,1.19964,0.996045133269,0.668019421734,1.00400127975,1.00003058849,1.60386117337,1.07141041357
458,0.122769411069,0.117466345529,1.70028,0.962124,1.45515,1.1972,0.999383942409,0.669377956722,1.00061753725,1.00000109922,1.5985969006,1.07006552695
459,0.122924669575,0.117597098292,1.70028,0.9606,1.45484,1.19598,0.998319780793,0.668121037568,1.00168709628,1.00000404238,1.60029436789,1.06919033349
460,0.123208580785,0.117791260802,1.70028,0.959075,1.45423,1.19476,0.999243464482,0.668279389278,1.00076791797,1.0000108015,1.59879164922,1.06843950693
461,0.123208580785,0.117770659897,1.70028,0.959685,1.45423,1.19537,0.995728949107,0.665968309441,1.00433049943,1.00004095275,1.60458665828,1.06860386416
462,0.123230178247,0.118208615194,1.70028,0.956636,1.45423,1.19324,0.998421067573,0.666982653826,1.00160297737,1.00002151395,1.60025301864,1.06734100517
463,0.123685937085,0.118969514084,1.70028,0.950233,1.45332,1.18836,1.00316245553,0.667912126056,0.996856029607,1.00000854247,1.59308549257,1.06404111833
464,0.124013805471,0.119118896072,1.70028,0.949624,1.45271,1.18805,1.00036165985,0.665485576876,0.999658633003,1.00002016939,1.59812997826,1.0635324505
465,0.123685937085,0.118839008205,1.70028,0.953587,1.45332,1.19141,0.991893540808,0.661257054975,1.00837044299,1.00019612914,1.61164802878,1.06571362917
466,0.123685937085,0.118531695666,1.70028,0.954502,1.45332,1.19171,0.995464457325,0.663743116427,1.00460355607,1.00004713377,1.6059458729,1.06593551849
467,0.123685937085,0.118686601173,1.70028,0.955112,1.45332,1.19263,0.995861847094,0.66424510686,1.00416767597,1.00001227658,1.60509377594,1.06617568672
468,0.123380428413,0.118532195361,1.70028,0.955721,1.45393,1.19293,0.995674532327,0.66409806395,1.00436734389,1.00002298541,1.60550026057,1.06620961471
469,0.123402677941,0.118208615194,1.70028,0.957856,1.45393,1.19446,0.993411225792,0.663405615252,1.00665223683,1.00001963253,1.60907796631,1.06747135823
470,0.123208580785,0.118206117167,1.70028,0.957551,1.45423,1.19415,0.996218419003,0.665223099259,1.00384715147,1.00005102216,1.60456927226,1.06739654427
471,0.123252400679,0.118358496788,1.70028,0.957856,1.45423,1.19476,0.995144048977,0.664768520708,1.00490988296,1.00003008978,1.60620249054,1.06775285359
472,0.123230178247,0.118227381297,1.70028,0.958771,1.45423,1.19537,0.995420302058,0.665146162503,1.00468071897,1.00007958475,1.60578664696,1.06808282602
473,0.123074919741,0.118056735179,1.70028,0.95938,1.45454,1.19568,0.994759949245,0.66484104815,1.00527162249,1.00000394817,1.60672486768,1.06821664512
474,0.122924669575,0.117794259497,1.70028,0.962429,1.45484,1.19812,0.99365440017,0.664981918808,1.00645080075,1.00006426672,1.6085114705,1.06963104408
475,0.122903125657,0.117466845224,1.70028,0.966393,1.45484,1.20147,0.990625519654,0.664058770997,1.00950529473,1.00004170718,1.61320874882,1.0712654191
476,0.12272577076,0.117466845224,1.70028,0.967003,1.45515,1.20208,0.992918011314,0.665952475139,1.00715432559,1.00002167005,1.60973489004,1.07200693434
477,0.122704269346,0.117660996446,1.70028,0.967308,1.45515,1.20269,0.992964960689,0.666152585906,1.00711524928,1.00003015391,1.60949802013,1.07217126812
478,0.12272577076,0.117792260367,1.70028,0.967003,1.45515,1.20269,0.995201724329,0.66732727337,1.00487392375,1.00005226165,1.60622515099,1.07187785043
479,0.122859445471,0.117637327762,1.70028,0.966393,1.45484,1.20177,0.995378239949,0.66743940358,1.00470013129,1.00005664836,1.60582877078,1.07179339702
480,0.122880974076,0.117487392984,1.70028,0.967003,1.45484,1.20208,0.994202493898,0.666749883043,1.00586247223,1.00003097841,1.60762917889,1.071886567
481,0.12272577076,0.117658497083,1.70028,0.966393,1.45515,1.20177,0.994801467914,0.667176765829,1.00523711907,1.00001136165,1.60654650896,1.071850504
482,0.12272577076,0.117508535323,1.70028,0.967003,1.45515,1.20208,0.993769873135,0.666605804109,1.0063194114,1.0000499138,1.60832412301,1.07211819529
483,0.122554098902,0.117334959293,1.70028,0.967308,1.45545,1.20208,0.9940346666,0.666877643145,1.00605087191,1.00004944304,1.60781738536,1.07221746856
484,0.122554098902,0.117312439412,1.70028,0.968222,1.45545,1.20299,0.993647467539,0.666929834931,1.00642087084,1.00002754959,1.60837872919,1.07267576037
485,0.12272577076,0.117508535323,1.70028,0.967613,1.45515,1.20269,0.994688518369,0.667416675579,1.00536828518,1.00002829,1.60676074867,1.07237891733
486,0.12272577076,0.117353574838,1.70028,0.967613,1.45515,1.20238,0.994807465054,0.66747455025,1.00524076557,1.00002101777,1.6065221404,1.07231264313
487,0.122704269346,0.117506035961,1.70028,0.967308,1.45515,1.20238,0.99391293248,0.666982265945,1.00618900591,1.00006426549,1.60798216028,1.07249558486
488,0.122554098902,0.117484894071,1.70028,0.967308,1.45545,1.20238,0.994697583768,0.667400193695,1.00534986288,1.00001907945,1.60667465808,1.07229497801
489,0.122704269346,0.117487392984,1.70028,0.967003,1.45515,1.20208,0.994835749348,0.667575654042,1.00523346558,1.000042188,1.60637377113,1.0723760209
490,0.12272577076,0.117204112951,1.70028,0.968222,1.45515,1.20269,0.993164598435,0.666697556826,1.00696307665,1.00008007966,1.60908351487,1.07277204809
491,0.122554098902,0.117204112951,1.70028,0.968832,1.45545,1.2033,0.993291183152,0.667031592677,1.00679222724,1.00003784259,1.60876196935,1.07309505866
492,0.122554098902,0.117332960162,1.70028,0.969442,1.45545,1.20421,0.992623642824,0.666664365715,1.0074772455,1.00004573349,1.60999583673,1.0733268533
493,0.123053349491,0.118227381297,1.70028,0.958771,1.45454,1.19537,1.00641931958,0.672867801252,0.99366596501,1.00004462439,1.58800786956,1.06851936356
494,0.123535686919,0.118098627097,1.70028,0.95938,1.45362,1.19568,1.00261014545,0.670242845715,0.997438311922,1.00004177099,1.59424590131,1.06853190966
495,0.12272577076,0.117506535833,1.70028,0.969137,1.45515,1.20421,0.980116888342,0.658149293327,1.02028794738,1.0000014482,1.63001499899,1.0727932197
496,0.122704269346,0.117201613589,1.70028,0.968527,1.45515,1.20299,0.994008906666,0.667154610723,1.00604014739,1.00001286697,1.60799472562,1.07278109522
497,0.122403928459,0.117356574074,1.70028,0.969137,1.45575,1.20391,0.992384337311,0.666298061468,1.00769863583,1.00002434292,1.61051321324,1.07308183195
498,0.122575574002,0.117332960162,1.70028,0.968832,1.45545,1.2036,0.994114825538,0.667341060072,1.00592853415,1.00000846923,1.60767218002,1.07286565686
499,0.122575574002,0.117201613589,1.70028,0.969137,1.45545,1.2036,0.994268974957,0.667610072884,1.00580189704,1.00003762118,1.60743197493,1.07313777794
500,0.122554098902,0.117204112951,1.70028,0.970052,1.45545,1.20452,0.992525462063,0.666676069946,1.00754477844,1.00001384677,1.61008171209,1.07340294811
501,0.122575574002,0.11722212223,1.70028,0.969137,1.45545,1.2036,0.994190537492,0.667755634051,1.00586304898,1.00001952531,1.60741837153,1.07336267387
502,0.122575574002,0.117051651829,1.70028,0.969137,1.45545,1.2033,0.993536680244,0.667347302316,1.00653714304,1.00003157163,1.60838388846,1.07335064905
503,0.122554098902,0.117204112951,1.70028,0.968222,1.45545,1.20269,0.995147429784,0.66810387059,1.00492718792,1.00005070818,1.6058194324,1.07285417826
504,0.122554098902,0.117201613589,1.70028,0.967917,1.45545,1.20238,0.994476228787,0.667721770579,1.00556617009,1.00001165263,1.60678558398,1.07288571507
505,0.122425377244,0.117356574074,1.70028,0.967917,1.45575,1.20269,0.993951156795,0.667359462627,1.00611730317,1.00003145736,1.60761854034,1.07285944519
506,0.122554098902,0.117353574838,1.70028,0.966393,1.45545,1.20116,0.996245998758,0.668433122842,1.00381618517,1.00004785796,1.6039962964,1.07216425343
507,0.122704269346,0.117356074201,1.70028,0.965478,1.45515,1.20025,0.996174106228,0.668245418526,1.00391221036,1.00007134889,1.60402645951,1.07188333276
508,0.122575574002,0.117048652594,1.70028,0.966393,1.45545,1.20055,0.994364547632,0.667280852513,1.0057048473,1.00003724553,1.60682799565,1.07220555478
509,0.122382487188,0.117048652594,1.70028,0.967613,1.45575,1.20177,0.991924895941,0.666162761751,1.00842304409,1.00027992308,1.61103907035,1.07321423639
510,0.122425377244,0.117051151956,1.70028,0.966698,1.45575,1.20086,0.995590954968,0.668286637766,1.00443358091,1.00000498802,1.60494837758,1.07256555504
511,0.122403928459,0.117048652594,1.70028,0.966393,1.45575,1.20055,0.99509706899,0.667826874779,1.00496104182,1.00003378717,1.60549636702,1.07219362126
512,0.122270173928,0.117048652594,1.70028,0.966393,1.45606,1.20055,0.993815648628,0.667460560744,1.0062607245,1.00003765461,1.60722783251,1.07276119033
513,0.122425377244,0.117027592997,1.70028,0.966393,1.45575,1.20055,0.994881828558,0.668085698263,1.00517238476,1.00002774017,1.60558170923,1.07266617733
514,0.122227338245,0.116919146468,1.70028,0.966393,1.45606,1.20025,0.995031122979,0.668272267626,1.0050075757,1.00001381665,1.60508870862,1.07263627105
515,0.122141991567,0.116875159306,1.70028,0.967308,1.45636,1.20116,0.993079196389,0.667189452767,1.00700492471,1.0000356414,1.60839547167,1.07310449457
516,0.12211997717,0.116899190706,1.70028,0.968222,1.45636,1.20208,0.99342675483,0.667708909849,1.00665379949,1.00003681726,1.60787156712,1.07359017126
517,0.122248752334,0.116896691344,1.70028,0.969137,1.45606,1.20299,0.992859077422,0.66759698486,1.00721620342,1.0000237505,1.60869861123,1.07396234241
518,0.12209858189,0.116441807339,1.70028,0.969747,1.45636,1.20269,0.993235478777,0.667875199176,1.00683056896,1.00001984221,1.6082238297,1.07409281058
519,0.12209858189,0.116878158001,1.70028,0.968222,1.45636,1.20208,0.995246422821,0.66888917874,1.00483251794,1.00005596902,1.60498489488,1.07355702822
520,0.122270173928,0.116875159306,1.70028,0.966698,1.45606,1.20055,0.995758172973,0.668934179885,1.00428946396,1.00002944177,1.60400647267,1.07297475433
521,0.122248752334,0.116877658219,1.70028,0.965783,1.45606,1.19964,0.996455806578,0.66896819166,1.00355680673,1.00000000729,1.60284191126,1.07225025489
522,0.122425377244,0.117029592127,1.70028,0.964259,1.45575,1.19842,0.996089022915,0.668358376025,1.00392893949,1.00000259642,1.60343627092,1.07167006209
523,0.122554098902,0.117182025819,1.70028,0.963344,1.45545,1.19781,0.996418622791,0.668318224655,1.00359677185,1.00000251325,1.60286561837,1.07122430443
524,0.122575574002,0.117313938498,1.70028,0.961819,1.45545,1.19659,0.997265040693,0.668576465687,1.00274574862,1.0000032798,1.60148675282,1.07071635305
525,0.122292215401,0.117336958423,1.70028,0.962734,1.45606,1.19751,0.99368321703,0.666436983792,1.0063816915,1.00002459677,1.60729501865,1.07116084429
526,0.122403928459,0.117316436973,1.70028,0.962124,1.45575,1.1969,0.995725153298,0.667572295579,1.00430915406,1.00001588638,1.60419254004,1.07091449651
